Repository: prajnajalagam/tdb_automate_atat

# tdb_automate_atat
High throughput automation tools for TDB generation with ATAT

File: Co,Ni query/E-files/TDB-and-EXP-files-for-Mo-Ni-W-system/Isothermal_1000C-1980Mas.exp
$ ---------  ISOTHERMAL SECTION AT 1000 C  --------
 PROLOG 1
 XSCALE 0  1
 YSCALE 0  1
 XTYPE LINEAR
 YTYPE LINEAR
 XLENGTH 11.5
 YLENGTH 11.5
 TITLE Isothermal Section at 1000 C
 XTEXT WT.% NI
 YTEXT WT.% W
 DIAGRAM_TYPE TRIANGULAR YES YES

 DATASET 1
 CHARSIZE 0.25
 SYMBOLSIZE 0.17
 CLIP OF
 0.90 0.90 MNAS19' 1980Mas
 0.90 0.85 MNAS100'  (Ni)
 0.90 0.80 MNAS202'  (Ni)+MoNi
 0.90 0.75 MNAS314'  (Ni)+Bcc

 CLIP ON
 ATTRIBUTE CENTER
 BLOCK X=C1; Y=C2; GOC=C3
 0.889118	0.0171501   MS100
 0.804404	0.094157 
 0.757271	0.142522 
 0.724753	0.1759118
 0.691829	0.20665  
 0.665459	0.228842 
 0.805021	0.015426 
 0.749386	0.065071 
 0.726522	0.086399 
 0.706966	0.105784 
 0.656331	0.155346 
 0.710818	0.047436 
 0.680423	0.073426 
 0.665617	0.046261 
$
 0.600898	0.109033    MS202
 0.606492	0.056375 
$
 0.63641	0.258536    MS314
 0.599796	0.206937 
 0.612321	0.28515  
 0.564975	0.33144  
 0.541426	0.356955 
 0.455879	0.440902 
 0.569653	0.237832 
 0.535842	0.271515 
 0.509223	0.288968 
 0.46536	0.33256  
 0.427143	0.369053 
 0.612632	0.141879 
 0.50817	0.251604 
 BLOCKEND

File: Co,Ni query/E-files/TDB-and-EXP-files-for-Mo-Ni-W-system/Isothermal_700C-1973Guz.exp
$ ---------  ISOTHERMAL SECTION AT 700 C  --------
 PROLOG 1
 XSCALE 0  1
 YSCALE 0  1
 XTYPE LINEAR
 YTYPE LINEAR
 XLENGTH 11.5
 YLENGTH 11.5
 TITLE Isothermal Section at 700 C
 XTEXT AT.% NI
 YTEXT AT.% W
 DIAGRAM_TYPE TRIANGULAR YES YES

 DATASET 1
 CHARSIZE 0.25
 SYMBOLSIZE 0.17
 CLIP OF
 0.90 0.90 MNAS19' 1973Guz
 0.90 0.85 MNAS100'  (Ni)
 0.90 0.80 MNAS101'  (Mo,W)Ni4
 0.90 0.75 MNAS102'  MoNi3
 0.90 0.70 MNAS105'  MoNi
 0.90 0.65 MNAS202'  (Ni)+(Mo,W)Ni4
 0.90 0.60 MNAS200'  (Mo,W)Ni4+MoNi3
 0.90 0.55 MNAS314'  (Mo,W)Ni4+Bcc
 0.90 0.50 MNAS341'  MoNi+Bcc
 0.90 0.45 MNAS201'  (Mo,W)Ni4+MoNi3+Bcc
 0.90 0.40 MNAS301'  MoNi3+MoNi+Bcc

 CLIP ON
 ATTRIBUTE CENTER
 BLOCK X=C1; Y=C2; GOC=C3
 0.964294	0.0180499   MS100
 0.942681	0.0273431
 0.921696	0.0378152
 0.900554	0.0482307
 0.861089	0.0677727
$
 0.811235	0.1653254   MS101
 0.797775	0.1782499
 0.798687	0.158205 
 0.779498	0.108201 
 0.799929	0.038306 
 0.811183	0.017657 
 0.799428	0.0168   
$
 0.733138	0.01699     MS102
$
 0.499306	0.008171    MS105
 0.484943	0.046847 
$
 0.843706	0.0762878   MS202
 0.822407	0.0867829
$
 0.786893	0.018376    MS200
 0.767773	0.017978 
 0.748966	0.017013 
$
 0.776651	0.201168    MS314
 0.750212	0.12219  
 0.500136	0.374404 
$
 0.469711	0.025171    MS341
$
 0.598932	0.198119    MS201
 0.501054	0.247325 
 0.350086	0.322009 
 0.150104	0.423917 
$
 0.601923	0.096648    MS301
 0.475724	0.065787 
 0.460566	0.096569 
 BLOCKEND

File: Co,Ni query/E-files/TDB-and-EXP-files-for-Mo-Ni-W-system/Isothermal_700C-1985Mes.exp
$ ---------  ISOTHERMAL SECTION AT 700 C  --------
 PROLOG 1
 XSCALE 0  1
 YSCALE 0  1
 XTYPE LINEAR
 YTYPE LINEAR
 XLENGTH 11.5
 YLENGTH 11.5
 TITLE Isothermal Section at 700 C
 XTEXT AT.% NI
 YTEXT AT.% W
 DIAGRAM_TYPE TRIANGULAR YES YES

 DATASET 1
 CHARSIZE 0.25
 SYMBOLSIZE 0.17
 CLIP OF
 0.90 0.90 MNAS19' 1985Mes
 0.90 0.85 MNAS100'  (Ni)
 0.90 0.80 MNAS101'  (Mo,W)Ni4
 0.90 0.75 MNAS202'  (Ni)+(Mo,W)Ni4
 0.90 0.70 MNAS200'  (Mo,W)Ni4+MoNi3
 0.90 0.65 MNAS102'  MoNi3+MoNi
 0.90 0.60 MNAS314'  (Mo,W)Ni4+Bcc
 0.90 0.55 MNAS341'  MoNi+Bcc
 0.90 0.50 MNAS201'  (Mo,W)Ni4+MoNi3+Bcc
 0.90 0.45 MNAS301'  MoNi3+MoNi+Bcc

 CLIP ON
 ATTRIBUTE CENTER
 BLOCK X=C1; Y=C2; GOC=C3
 0.96162	0.0196101   MS100
 0.936646	0.0326214
 0.912198	0.0414978
 0.887572	0.0521845
$
 0.799329	0.000445    MS101
 0.800176	0.026299 
 0.800377	0.048451 
 0.801976	0.088146 
 0.799267	0.1774781
$
 0.846341	0.018073    MS202
 0.852361	0.044969 
 0.858576	0.0673187
 0.861103	0.1193338
 0.83743	0.1384512
 0.816891	0.1640657
 0.831098	0.0799834
 0.832474	0.045571 
$
 0.776034	0.012056    MS200
 0.767992	0.043577 
 0.744818	0.035173 
 0.756338	0.008831 
$
 0.707187	0.013502    MS102
 0.525678	0.022746 
$
 0.763691	0.2030295   MS314
 0.732977	0.1981942
 0.738448	0.121858 
 0.597452	0.201312 
 0.59936	0.3008605
 0.499372	0.2572   
 0.396269	0.45366  
 0.201416	0.597953 
$
 0.466506	0.026751    MS341
 0.2018	0.200693   
$
 0.734597	0.067767    MS201
 0.332014	0.330394 
 0.403742	0.294512 
$
 0.599179	0.080881    MS301
 0.491173	0.06471  
 0.473664	0.114528 
 0.44129	0.163339 
 0.406598	0.208696 
 BLOCKEND
