Repository: prajnajalagam/tdb_automate_atat

# tdb_automate_atat
High throughput automation tools for TDB generation with ATAT

File: Cr,Ni query/alcrni-mob-NIST-07-08.TDB (part 2 of 2)
 PARAMETER G(CHI_A12,CR:CR:NI;0)  298.15
    +24*GFCCCR+10*GHSERCR+24*GHSERNI;,,  N 99LEE !
 PARAMETER G(CHI_A12,NI:CR:NI;0)  298.15
    +24*GHSERNI+10*GHSERCR+24*GHSERNI;,, N 99LEE !
$
$                                                             C14_LAVES PHASE
$                                                                  metastable
$
 PARAMETER G(C14_LAVES,NI:CR;0) 298.15 2*GHSERNI+GHSERCR+15000;,,N 95DUP4 !
 PARAMETER G(C14_LAVES,CR:NI;0) 298.15 2*GHSERCR+GHSERNI+15000;,,N 95DUP4 !
$
$                                                             C15_LAVES PHASE
$                                                                  metastable
$
 PARAMETER G(C15_LAVES,NI:CR;0) 298.15 +2*GHSERNI+GHSERCR+15000;,,N 95DUP4 !
 PARAMETER G(C15_LAVES,CR:NI;0) 298.15 +2*GHSERNI+GHSERCR+15000;,,N 95DUP4 !
$
$                                                             C36_LAVES PHASE
$                                                                  metastable
$
 PARAMETER G(C36_LAVES,NI:CR;0) 298.15 +2*GHSERNI+GHSERCR+15000;,,N 99DUP9 !
 PARAMETER G(C36_LAVES,CR:NI;0) 298.15 +2*GHSERNI+GHSERCR+15000;,,N 99DUP9 !
$
$                                                                 MTI2 PHASE
$                                                                  metastable
$
 PARAMETER G(MTI2,NI:CR;0) 298.15 GHSERNI+2*GHSERCR+5000;,,N 95DUP9 !
 PARAMETER G(MTI2,CR:NI;0) 298.15 GHSERCR+2*GHSERNI+5000;,,N 95DUP9 !
$
$                                                             NI3TI_DO24 PHASE
$                                                                  metastable
$
 PARAMETER G(NI3TI_DO24,CR:NI;0) 298.15 .75*GHCPCR+.25*GHCPNI;,,N 95DUP9 !
 PARAMETER G(NI3TI_DO24,NI:CR;0) 298.15 .75*GHCPNI+.25*GHCPCR;,,N 95DUP9 !
$
$                                                             ALTI3_DO19 PHASE
$                                                                  metastable
$
 PARAMETER G(ALTI3_DO19,NI:CR;0)  298.15  
     3*GHCPNI+GHCPCR;,,N LINEAR !
 PARAMETER G(ALTI3_DO19,CR:NI;0) 298.15
     3*GHCPCR+GHCPNI;,,N LINEAR !
$
$****************************************************************************
$
$                                                          TERNARY PARAMETERS
$
$----------------------------------------------------------------------------
$
$                                                                    Al-Cr-Ni
$                                    July 1999, ND
$                                    Revision. Main changes:
$                                    - description of the A2/B2
$                                    - new liquidus data taken into account
$                                    - simpler ternary interaction parameters
$
$                                                                LIQUID PHASE
$
 PARAMETER L(LIQUID,AL,CR,NI;0)  298.15  16000;,,N 99DUP6 !
$
$                                                                FCC_A1 PHASE
$
 PARAMETER G(FCC_A1,AL,CR,NI;0)  298.15  30300;,,N 99DUP6 !
$
$                                                                DIS_FCC PHASE
$
 PARAMETER G(DIS_FCC,AL,CR,NI;0)  298.15  30300;,,N 99DUP6 !
$
$                                                                BCC_A2 PHASE
$
 PARAMETER G(BCC_A2,AL,CR,NI;0)  298.15  42500;,,N 99DUP6 !
$
$                                                               FCC_L12 PHASE
$
   FUN U1ALCRNI 298.15 6650;,,N 99DUP6 !
   FUN U2ALCRNI 298.15 0;,,N 99DUP6 !
   FUN U3ALCRNI 298.15 0;,,N 99DUP6 !
   FUN ALCRNI2 298.15 U1ALCR+2*U1ALNI+2*U1CRNI+U1ALCRNI;,,N 99DUP6 !
   FUN ALCR2NI 298.15 2*U1ALCR+U1ALNI+2*U1CRNI+U2ALCRNI;,,N 99DUP6 !
   FUN AL2CRNI 298.15 2*U1ALCR+2*U1ALNI+U1CRNI+U3ALCRNI;,,N 99DUP6 !
 PARA L(FCC_L12,AL,CR,NI:AL;0) 298.15
     -1.5*ALCRNI2-1.5*ALCR2NI+ALCR3+ALNI3+6*AL2CRNI
     -1.5*AL2CR2-1.5*AL2NI2-1.5*AL3CR-1.5*AL3NI;,,N 99DUP6 !
 PARA L(FCC_L12,AL,CR,NI:CR;0) 298.15
     -1.5*ALCRNI2+6*ALCR2NI-1.5*ALCR3-1.5*AL2CRNI
     -1.5*AL2CR2+AL3CR+CRNI3-1.5*CR2NI2-1.5*CR3NI;,,N 99DUP6 !
 PARA L(FCC_L12,AL,CR,NI:NI;0) 298.15
     +6*ALCRNI2-1.5*ALCR2NI-1.5*ALNI3-1.5*AL2CRNI
     -1.5*AL2NI2+AL3NI-1.5*CRNI3-1.5*CR2NI2+CR3NI;,,N 99DUP6 !
 PARA L(FCC_L12,AL,CR:NI;0) 298.15
     +1.5*ALCR2NI+1.5*AL2CRNI-1.5*AL3NI-1.5*CR3NI;,,N 99DUP6 !
 PARA L(FCC_L12,AL,NI:CR;0) 298.15
     +1.5*ALCRNI2+1.5*AL2CRNI-1.5*AL3CR-1.5*CRNI3;,,N 99DUP6 !
 PARA L(FCC_L12,CR,NI:AL;0) 298.15
     +1.5*ALCRNI2+1.5*ALCR2NI-1.5*ALCR3-1.5*ALNI3;,,N 99DUP6 !
 PARA L(FCC_L12,AL,CR:NI;1) 298.15
     -1.5*ALCR2NI+1.5*AL2CRNI-0.5*AL3NI+0.5*CR3NI;,,N 99DUP6 !
 PARA L(FCC_L12,AL,NI:CR;1) 298.15
     -1.5*ALCRNI2+1.5*AL2CRNI-0.5*AL3CR+0.5*CRNI3;,,N 99DUP6 !
 PARA L(FCC_L12,CR,NI:AL;1) 298.15
     -1.5*ALCRNI2+1.5*ALCR2NI-0.5*ALCR3+0.5*ALNI3;,,N 99DUP6 !
$
$                                                                 SIGMA PHASE
$                                                                  metastable
 PARA G(SIGMA,NI:CR:AL;0)  298.15
    +8*GHSERNI+4*GHSERCR+18*GBCCAL+UNASS;,,   N 99LEE !
 PARA G(SIGMA,AL:CR:NI;0)  298.15
    +8*GHSERAL+4*GHSERCR+18*GBCCNI+UNASS;,,  N 99LEE !
$
$                                                              NEWSIGMA PHASE
$                                                                  metastable
 PARA G(NEWSIGMA,NI:CR:AL;0)  298.15
    +10*GHSERNI+4*GHSERCR+16*GBCCAL;,,   N LINEAR !
 PARA G(NEWSIGMA,AL:CR:NI;0)  298.15
    +10*GHSERAL+4*GHSERCR+16*GBCCNI;,,  N LINEAR !
$

$$$$$$$$$  DIFFUSION PARAMETER DATA $$$$$$$$$$$$$$$$$$$$$$$$$$

ZEROVOLUME_ELEMENT VA !

PARAMETER VS(BCC_A2) 298.15 1.0e-5; 6.000E+3 N !
PARAMETER VS(BCC_B2) 298.15 1.0e-5; 6.000E+3 N !
PARAMETER VS(FCC_A1) 298.15 1.0e-5; 6.000E+3 N !
PARAMETER VS(FCC_L12) 298.15 1.0e-5; 6.000E+3 N !
PARAMETER VS(DIS_FCC) 298.15 1.0e-5; 6.000E+3 N !

DIFFUSION MAGNETIC BCC_A2 ALPHA=0.3 !
DIFFUSION MAGNETIC BCC_B2 ALPHA=0.3 !



DIFFUSION ORDERED BCC_B2 DISORDER_PHASE BCC_A2 !
DIFFUSION ORDERED FCC_L12 DISORDER_PHASE FCC_A1 !

PARAMETER MQ(BCC_A2&NI,AL;0) 298.15 -204000; 6000 N !
PARAMETER MQ(BCC_A2&NI,NI;0) 298.15 -204000; 6000 N 95Jon !
PARAMETER MQ(BCC_A2&NI,CR;0) 298.15 -407000; 6000 N 95Jon !

PARAMETER MF(BCC_A2&NI,AL;0) 298.15 -90.837*T; 6000 N  !
PARAMETER MF(BCC_A2&NI,NI;0) 298.15 -90.837*T; 6000 N 95Jon !
PARAMETER MF(BCC_A2&NI,CR;0) 298.15 -17.2*T; 6000 N 95Jon !


PARAMETER MQ(BCC_A2&CR,AL;0) 298.15 -218000; 6000 N  !
PARAMETER MQ(BCC_A2&CR,NI;0) 298.15 -218000; 6000 N 95Jon !
PARAMETER MQ(BCC_A2&CR,CR;0) 298.15 -407000; 6000 N 95Jon !

PARAMETER MF(BCC_A2&CR,AL;0) 298.15 +R*T*LN(8.5E-05); 6000 N !
PARAMETER MF(BCC_A2&CR,NI;0) 298.15 +R*T*LN(8.5E-05); 6000 N 95Jon !
PARAMETER MF(BCC_A2&CR,CR;0) 298.15 -35.6*T; 6000 N 95Jon !

PARAMETER MQ(BCC_A2&AL,AL;0) 298.15 -215000; 6000 N ! 
PARAMETER MQ(BCC_A2&AL,NI;0) 298.15 -215000; 6000 N !
PARAMETER MQ(BCC_A2&AL,CR;0) 298.15 -215000; 6000 N !

PARAMETER MF(BCC_A2&AL,AL;0) 298.15 -80.20*T; 6000 N !
PARAMETER MF(BCC_A2&AL,NI;0) 298.15 -80.20*T; 6000 N !
PARAMETER MF(BCC_A2&AL,CR;0) 298.15 -80.20*T; 6000 N !


PARAMETER MQ(BCC_A2&AL,AL,NI;0) 298.15 +327400; 6000 N !
PARAMETER MQ(BCC_A2&NI,AL,NI;0) 298.15 +327400; 6000 N !
PARAMETER MQ(BCC_A2&CR,CR,NI;0) 298.15 +350000; 6000 N 95Jon !
PARAMETER MQ(BCC_A2&NI,CR,NI;0) 298.15 +350000; 6000 N 95Jon !

PARAMETER MQ(FCC_A1&AL,NI;0) 298.15 -284000+R*T*LN(7.5E-4);
	6.000E+3 N 96Eng !
PARAMETER MQ(FCC_A1&AL,AL;0) 298.15 -142000+R*T*LN(1.71E-4); 
	6.000E+3 N 96Eng !
PARAMETER MQ(FCC_A1&AL,AL,NI;0) 298.15 -41300-91.2*T; 
	6.000E+3 N 96Eng !
PARAMETER MQ(FCC_A1&AL,CR;0) 298.15 -235000-82*T; 6000 N 96Eng !
PARAMETER MQ(FCC_A1&AL,CR,NI;0) 298.15 -53200; 6000 N 96Eng !
PARAMETER MQ(FCC_A1&AL,Al,Cr;0) 298.15 +335000; 6000 N 96Eng !

PARAMETER MQ(FCC_A1&NI,AL;0) 298.15 -145900+R*T*LN(4.4E-4);
	6.000E+3 N 96Eng !
PARAMETER MQ(FCC_A1&NI,NI;0)298.15 -287000-69.8*T; 
	6.000E+3 N 96Eng !
PARAMETER MQ(FCC_A1&NI,AL,NI;0) 298.15 -113000+65.5*T;
	6.000E+3 N 96Eng !
PARAMETER MQ(FCC_A1&NI,CR;0) 298.15 -235000-82*T; 6000 N 96Eng !
PARAMETER MQ(FCC_A1&NI,CR,NI;0) 298.15 -81000; 6000 N 96Eng !
PARAMETER MQ(FCC_A1&NI,AL,CR;0) 298.15 211000; 6000 N 96Eng !


PARAMETER MQ(FCC_A1&CR,AL;0) 298.15 -261700+R*T*LN(0.64); 
	6000 N 96Eng !
PARAMETER MQ(FCC_A1&CR,CR;0) 298.15 -235000-82*T; 6000 N 96Eng !
PARAMETER MQ(FCC_A1&CR,NI;0) 298.15 -287000-64.4*T; 6000 N 96Eng !
PARAMETER MQ(FCC_A1&CR,AL,CR;0) 298.15 +487000; 6000 N 96Eng !
PARAMETER MQ(FCC_A1&CR,AL,NI;0) 298.15 -118000; 6000 N 96Eng !
PARAMETER MQ(FCC_A1&CR,CR,NI;0) 298.15 -68000; 6000 N 96Eng !

$$ Order Parameters for B2

PARAMETER OQ(BCC_B2&Al,NI:AL;0) 298.15 -3.458048E+5; 6000 N !
PARAMETER OQ(BCC_B2&AL,AL:NI;0) 298.15 -3.458048E+5; 6000 N !
PARAMETER OQ(BCC_B2&Al,AL:VA;0) 298.15 +2.534667E+5; 6000 N !
PARAMETER OQ(BCC_B2&AL,VA:AL;0) 298.15 +2.534667E+5; 6000 N !
PARAMETER OQ(BCC_B2&AL,Ni,VA:AL;0) 298.15 +0; 6000 N !
PARAMETER OQ(BCC_B2&AL,Ni,VA:Ni;0) 298.15 +0; 6000 N !
PARAMETER OQ(BCC_B2&AL,AL:NI,VA;0) 298.15 +0; 6000 N !
PARAMETER OQ(BCC_B2&AL,NI:NI,VA;0) 298.15 +0; 6000 N !
PARAMETER OQ(BCC_B2&Al,NI:AL,NI;0) 298.15 +0; 6000 N !
PARAMETER OQ(BCC_B2&AL,AL,NI:NI;0) 298.15 +0; 6000 N !
PARAMETER OQ(BCC_B2&AL,VA:AL,NI;0) 298.15 +0; 6000 N !
PARAMETER OQ(BCC_B2&AL,AL,NI:VA;0) 298.15 +0; 6000 N !

$$$ Dummy PARAMETERS for CR 
PARAMETER OQ(BCC_B2&Al,CR:AL;0) 298.15 -3.458048E+5; 6000 N !
PARAMETER OQ(BCC_B2&Al,AL:CR;0) 298.15 -3.458048E+5; 6000 N !
PARAMETER OQ(BCC_B2&AL,CR:NI;0) 298.15 -9.19170E+5; 6000 N !
PARAMETER OQ(BCC_B2&AL,NI:CR;0) 298.15 -9.19170E+5; 6000 N !
PARAMETER OQ(BCC_B2&Al,CR:VA;0) 298.15 +0; 6000 N !
PARAMETER OQ(BCC_B2&AL,VA:CR;0) 298.15 +0; 6000 N !

PARAMETER OQ(BCC_B2&NI,NI:AL;0) 298.15 -3.193892E+5; 6000 N !
PARAMETER OQ(BCC_B2&NI,AL:NI;0) 298.15 -3.193892E+5; 6000 N !
PARAMETER OQ(BCC_B2&NI,AL:VA;0) 298.15 -2.260378E+5; 6000 N !
PARAMETER OQ(BCC_B2&NI,VA:AL;0) 298.15 -2.260378E+5; 6000 N !
PARAMETER OQ(BCC_B2&NI,Ni,VA:AL;0) 298.15 +0; 6000 N !
PARAMETER OQ(BCC_B2&NI,Ni,VA:Ni;0) 298.15 +0; 6000 N !
PARAMETER OQ(BCC_B2&NI,AL:NI,VA;0) 298.15 +0; 6000 N !
PARAMETER OQ(BCC_B2&NI,NI:NI,VA;0) 298.15 +0; 6000 N !
PARAMETER OQ(BCC_B2&NI,NI:AL,NI;0) 298.15 +0; 6000 N !
PARAMETER OQ(BCC_B2&NI,AL,NI:NI;0) 298.15 +0; 6000 N !
PARAMETER OQ(BCC_B2&NI,VA:AL,NI;0) 298.15 +0; 6000 N !
PARAMETER OQ(BCC_B2&NI,AL,NI:VA;0) 298.15 +0; 6000 N !

$$$ Dummy PARAMETERS for CR 
PARAMETER OQ(BCC_B2&NI,CR:AL;0) 298.15  -3.193892E+5; 6000 N !
PARAMETER OQ(BCC_B2&NI,AL:CR;0) 298.15  -3.193892E+5; 6000 N !
PARAMETER OQ(BCC_B2&NI,CR:NI;0) 298.15  -3.9048E+5; 6000 N !
PARAMETER OQ(BCC_B2&NI,NI:CR;0) 298.15  -3.9048E+5; 6000 N !
PARAMETER OQ(BCC_B2&NI,CR:VA;0) 298.15 +0; 6000 N !
PARAMETER OQ(BCC_B2&NI,VA:CR;0) 298.15 +0; 6000 N !


$$$ Dummy PARAMETERS for CR 
PARAMETER OQ(BCC_B2&CR,CR:AL;0) 298.15 -3.193892E+5; 6000 N !
PARAMETER OQ(BCC_B2&CR,AL:CR;0) 298.15 -3.193892E+5; 6000 N !
PARAMETER OQ(BCC_B2&CR,CR:NI;0) 298.15 -3.9048E+5; 6000 N !
PARAMETER OQ(BCC_B2&CR,NI:CR;0) 298.15 -3.9048E+5; 6000 N !
PARAMETER OQ(BCC_B2&CR,CR:VA;0) 298.15 +0; 6000 N !
PARAMETER OQ(BCC_B2&CR,VA:CR;0) 298.15 +0; 6000 N !
PARAMETER OQ(BCC_B2&CR,NI:AL;0) 298.15 -7.4291E+4; 6000 N !
PARAMETER OQ(BCC_B2&CR,AL:NI;0) 298.15 -7.4291E+4; 6000 N !
PARAMETER OQ(BCC_B2&CR,AL:VA;0) 298.15 -2.260378E+5; 6000 N !
PARAMETER OQ(BCC_B2&CR,VA:AL;0) 298.15 -2.260378E+5; 6000 N !
PARAMETER OQ(BCC_B2&CR,NI:VA;0) 298.15 +0; 6000 N !
PARAMETER OQ(BCC_B2&CR,VA:NI;0) 298.15 +0; 6000 N !


PARAMETER OQ(FCC_L12&AL,NI:AL;0) 298.15 -2780+4.608*T; 6000 N !
PARAMETER OQ(FCC_L12&AL,AL:NI;0) 298.15 -2.202143E+5-50.978*T; 6000 N !
PARAMETER OQ(FCC_L12&AL,Al,NI:AL;0) 298.15 4.7529278E+5; 6000 N !
PARAMETER OQ(FCC_L12&AL,AL,NI:NI;0) 298.15 4.35391E+5; 6000 N !


PARAMETER OQ(FCC_L12&NI,NI:AL;0) 298.15 -1.013473E+5-3.12*T; 6000 N !
PARAMETER OQ(FCC_L12&NI,AL:NI;0) 298.15 -6.7470459E+5+42.63*T; 6000 N !
PARAMETER OQ(FCC_L12&NI,Al,NI:AL;0) 298.15 -2.22275E+5; 6000 N !
PARAMETER OQ(FCC_L12&NI,AL,NI:NI;0) 298.15 6.12177E+5; 6000 N !

$$ Dummy Parameters for Cr

PARAMETER OQ(FCC_L12&AL,CR:NI;0) 298.15 +18976; 6000 N !
PARAMETER OQ(FCC_L12&AL,NI:CR;0) 298.15 +18976; 6000 N !
PARAMETER OQ(FCC_L12&AL,CR:AL;0) 298.15 -2780+4.608*T; 6000 N !
PARAMETER OQ(FCC_L12&AL,AL:CR;0) 298.15 -2.202143E+5-50.978*T; 6000 N !

PARAMETER OQ(FCC_L12&NI,CR:NI;0) 298.15 +7812; 6000 N !
PARAMETER OQ(FCC_L12&NI,NI:CR;0) 298.15 +7812; 6000 N !
PARAMETER OQ(FCC_L12&NI,AL:CR;0) 298.15 -6.7470459E+5+42.63*T; 6000 N !
PARAMETER OQ(FCC_L12&NI,CR:Al;0) 298.15 -1.013473E+5-3.12*T; 6000 N !



PARAMETER OQ(FCC_L12&CR,CR:NI;0) 298.15 +7812; 6000 N !
PARAMETER OQ(FCC_L12&CR,NI:CR;0) 298.15 +7812; 6000 N !
PARAMETER OQ(FCC_L12&CR,AL:CR;0) 298.15 -6.7470459E+5+42.63*T; 6000 N !
PARAMETER OQ(FCC_L12&CR,CR:Al;0) 298.15 -1.013473E+5-3.12*T; 6000 N !
PARAMETER OQ(FCC_L12&CR,AL:NI;0) 298.15  +38248; 6000 N !
PARAMETER OQ(FCC_L12&CR,NI:Al;0) 298.15 -2.21813E+4; 6000 N !


PARAMETER MQ(DIS_FCC&AL,NI;0) 298.15 -284000+R*T*LN(7.5E-4);
	6.000E+3 N 96Eng !
PARAMETER MQ(DIS_FCC&AL,AL;0) 298.15 -142000+R*T*LN(1.71E-4); 
	6.000E+3 N 96Eng !
PARAMETER MQ(DIS_FCC&AL,AL,NI;0) 298.15 -41300-91.2*T; 
	6.000E+3 N 96Eng !
PARAMETER MQ(DIS_FCC&AL,CR;0) 298.15 -235000-82*T; 6000 N 96Eng !
PARAMETER MQ(DIS_FCC&AL,CR,NI;0) 298.15 -53200; 6000 N 96Eng !
PARAMETER MQ(DIS_FCC&AL,Al,Cr;0) 298.15 +335000; 6000 N 96Eng !


PARAMETER MQ(DIS_FCC&NI,AL;0) 298.15 -145900+R*T*LN(4.4E-4);
	6.000E+3 N 96Eng !
PARAMETER MQ(DIS_FCC&NI,NI;0)298.15 -287000-69.8*T; 
	6.000E+3 N 96Eng  !
PARAMETER MQ(DIS_FCC&NI,AL,NI;0) 298.15 -113000+65.5*T; 
	6.000E+3 N 96Eng !
PARAMETER MQ(DIS_FCC&NI,CR;0) 298.15 -235000-82*T; 6000 N 96Eng !
PARAMETER MQ(DIS_FCC&NI,CR,NI;0) 298.15 -81000; 6000 N 96Eng !
PARAMETER MQ(DIS_FCC&NI,AL,CR;0) 298.15 211000; 6000 N 96Eng !


 PARAMETER MQ(DIS_FCC&CR,AL;0) 298.15 -261700+R*T*LN(0.64); 
	6000 N 96Eng !
PARAMETER MQ(DIS_FCC&CR,CR;0) 298.15 -235000-82*T; 6000 N 96Eng !
PARAMETER MQ(DIS_FCC&CR,NI;0) 298.15 -287000-64.4*T; 6000 N 96Eng !
PARAMETER MQ(DIS_FCC&CR,AL,CR;0) 298.15 +487000; 6000 N 96Eng !
PARAMETER MQ(DIS_FCC&CR,AL,NI;0) 298.15 -118000; 6000 N 96Eng !
PARAMETER MQ(DIS_FCC&CR,CR,NI;0) 298.15 -68000; 6000 N 96Eng !

$****************************************************************************

 LIST_OF_REFERENCES
 NUMBER  SOURCE
  LINEAR    'Unassessed parameter, linear combination of unary data. (MU,
           SIGMA)'
  REFLAV    'G(LAVES,AA)=3*G(SER,AA)+15000'
  86DIN     'A. Dinsdale, T. Chart, MTDS NPL, Unpublished work (1986); CR-NI'
  86FER1    'A. Fernandez Guillermet,
          Z metallkde, Vol 78 (1987) p 639-647,
          TRITA-MAC 324B (1986); CO-NI'
  86GUS     'P. Gustafson, Calphad Vol 11 (1987) p 277-292,
          TRITA-MAC 320 (1986); CR-NI-W '
  87GUS     'P. Gustafson, TRITA-MAC 342, (1987); CR-FE-W'
  89DIN     'Alan Dinsdale, SGTE Data for Pure Elements,
          NPL Report DMA(A)195 September 1989'
  91DIN     'Alan Dinsdale, SGTE Data for Pure Elements, NPL Report
          DMA(A)195 Rev. August 1990'
  91LEE     'Byeong-Joo Lee, unpublished revision (1991); C-Cr-Fe-Ni'
  91SAU1    'Nigel Saunders, 1991, based on
            N. Saunders, V.G. Rivlin
            Z. metallkde, 78 (11), 795-801 (1987); Al-Cr'
  91DIN     'Alan Dinsdale, SGTE Data for Pure Elements,
          Calphad Vol 15(1991) p 317-425, 
          also in NPL Report DMA(A)195 Rev. August 1990'
  95DUP3     'N. Dupin, Thesis, LTPCM, France, 1995; 
          Al-Ni,
          also in I. Ansara, N. Dupin, H.L. Lukas, B. SUndman
          J. Alloys Compds, 247 (1-2), 20-30 (1997)'
  95DUP4     'N. Dupin, Thesis, LTPCM, France, 1995;
          Cr-Ni-Ta'
  95DUP6     'N. Dupin, Thesis, LTPCM, France, 1995;
          Al-Cr-Ni'
  95DUP8     'N. Dupin, Thesis, LTPCM, France, 1995;
          Al-Ni-Ti'
  95DUP9     'N. Dupin, Thesis, LTPCM, France, 1995;
          Cr-Ni-Ti'
  99DUP      'N. Dupin, I. Ansara,
          Z. metallkd., Vol 90 (1999) p 76-85;
          Al-Ni'
  99DUP3    'N. Dupin, 
          July 1999, unpublished revision 
          ; Al-Ni'
  99DUP6    'N. Dupin, 
          July 1999, unpublished revision 
          ; Al-Cr-Ni'
  99DUP8    'N. Dupin,
          August 1999, unpublished revision
          ; Al-Ni-Ti'
  99DUP9    'N. Dupin,
          August 1999, unpublished revision
          ; Cr-Ni-Ti'
  99LEE     'Byeong-Joo Lee, unpublished work at KTH (1999);
          update of steel database'
  96Eng   'Engstrom and Agren, Z. Metallkd., vol87 (1996) p92; fcc Ni-Cr-Al'
  95Jon    'Jonsson B, ISIJ International,vol 35 (1995) 1415; 'bcc Cr-Fe-Ni'
  99Hel   'T. Helander and  Agren, Acta Mater, vol 47 (1999) 1141 'B2: Ni-Al' 

   REF184   'AL1<G> CODATA KEY VALUES SGTE ** 
          ALUMINIUM <GAS> 
          Cp values similar in Codata Key Values and IVTAN Vol. 3'
   REF448   'AL2<G> CHATILLON(1992)
         Enthalpy of formation for Al1<g> taken from Codata Key Values.
         Enthalpy of form. from TPIS dissociation energy mean Value
         corrected with new fef from Sunil K.K. and Jordan K.D.
         (J.Phys. Chem. 92(1988)2774) ab initio calculations.'
   REF4465  'CR1<G> T.C.R.A.S. Class: 1 
         CHROMIUM <GAS>'
   REF4591  'CR2<G> T.C.R.A.S. Class: 6'
   REF7504  'NI1<G> T.C.R.A.S Class: 1
         Data provided by T.C.R.A.S. October 1996'
   REF7553  'NI2<G> T.C.R.A.S Class: 5 
         Data provided by T.C.R.A.S. October 1996'
  !
