Repository: prajnajalagam/tdb_automate_atat

# corpus/ — local TDB files

This directory holds the **actual `.tdb` / `.TDB` files** that downstream
ensemble-scoring code reads. The files themselves are **not tracked in
git** (see `.gitignore`) so we don't accidentally redistribute
paywalled or per-author-permission databases through this repository.

## What to put here

- Open-licensed `.tdb` files (auto-fetched by
  `../tdbdb_fetch_open.py` or dropped in manually).
- Optional sidecar metadata: `<basename>.citation.yaml` next to each
  TDB, describing source / license / DOI. `corpus_ingest.py` picks
  these up automatically.

File: tdb_corpus/corpus/Co-Cr-Ni/CORRECTdatabase.txt (part 2 of 2)
    PARAMETER L(FCC_A1,NI,W:VA;0) 298.14 +2556+11.6*T; 6000 N !
    PARAMETER L(FCC_A1,NI,W:VA;1) 298.14 -52900; 6000 N !
    PARAMETER L(FCC_A1,NI,ZR:VA;0) 298.14 -115000; 6000 N !
    PARAMETER L(FCC_A1,NI,ZR:VA;1) 298.14 -30000; 6000 N !
    PARAMETER L(FCC_A1,CO,CR:C;0) 298.14 +1500-9.592*T; 6000 N !
    PARAMETER L(FCC_A1,CO,FE:C;0) 298.14 313; 6000 N !
    PARAMETER L(FCC_A1,CO,FE:C;1) 298.14 -1063; 6000 N !
    PARAMETER L(FCC_A1,CR,FE:C;0) 298.14 -74319+3.2353*T; 6000 N !
    PARAMETER L(FCC_A1,CR,NI:C;0) 298.14 -125935+95*T; 6000 N !    
    PARAMETER L(FCC_A1,CO,NI:C;0) 298.14 18289; 6000 N !
    PARAMETER L(FCC_A1,CO,NI:C;1) 298.14 -9924; 6000 N !
    PARAMETER L(FCC_A1,FE,NI:C;0) 298.14 +49074-7.32*T; 6000 N !
    PARAMETER L(FCC_A1,FE,NI:C;1) 298.14 -25800; 6000 N !
    PARAMETER L(FCC_A1,NB,W:C;0) 298.14 33160-14.154*T; 6000 N !
    PARAMETER L(FCC_A1,NB,W:C;1) 298.14 -7996; 6000 N !
    PARAMETER L(FCC_A1,NI,W:C;0) 298.14 -24000+50*T; 6000 N !
    PARAMETER L(FCC_A1,CO,NI,W:VA;0) 298.14 -106943; 6000 N !
    PARAMETER L(FCC_A1,CO,NI,W:VA;1) 298.14 -46010; 6000 N !
    PARAMETER L(FCC_A1,CO,NI,W:VA;2) 298.14 0; 6000 N !
    PARAMETER L(FCC_A1,CR,FE,NI:VA;0) 298.14 +16580-9.783*T; 6000 N !
    PARAMETER L(FCC_A1,CO,FE,NI:C;0) 298.14 -61862; 6000 N !
    PARAMETER TC(FCC_A1,CO:VA;0) 298.14 1396; 6000 N !
    PARAMETER TC(FCC_A1,CR:VA;0) 298.14 -1109; 6000 N !
    PARAMETER TC(FCC_A1,FE:VA;0) 298.14 -201; 6000 N !
    PARAMETER TC(FCC_A1,NI:VA;0) 298.14 633; 6000 N !
    PARAMETER TC(FCC_A1,FE:C;0) 298.15 -201; 6000 N !
    PARAMETER TC(FCC_A1,NI:C;0) 298.14 633; 6000 N !
    PARAMETER TC(FCC_A1,CO,CR:VA;0) 298.14 -1795; 6000 N !
    PARAMETER TC(FCC_A1,CO,FE:VA;0) 298.14 283; 6000 N !
    PARAMETER TC(FCC_A1,CO,FE:VA;1) 298.15 879; 6000 N !
    PARAMETER TC(FCC_A1,CO,NB:VA;0) 298.14 1396; 6000 N !
    PARAMETER TC(FCC_A1,CO,NI:VA;0) 298.14 411; 6000 N !
    PARAMETER TC(FCC_A1,CO,NI:VA;1) 298.14 -99; 6000 N !
    PARAMETER TC(FCC_A1,CO,TI:VA;0) 298.15 -1830; 6000 N ! 
    PARAMETER TC(FCC_A1,CO,TI:VA;1) 298.15 970; 6000 N ! 
    PARAMETER TC(FCC_A1,CO,W:VA;0) 298.14 -3379; 6000 N !
    PARAMETER TC(FCC_A1,CR,NI:VA;0) 298.14 -3605; 6000 N !
    PARAMETER TC(FCC_A1,CR,NI:C;0) 298.14 3605; 6000 N !
    PARAMETER TC(FCC_A1,FE,NI:VA;0) 298.15 2133; 6000 N !
    PARAMETER TC(FCC_A1,FE,NI:VA;1) 298.15 -682; 6000 N !
    PARAMETER TC(FCC_A1,NI,NB:VA;0) 298.14 -1200; 6000 N !
    PARAMETER TC(FCC_A1,NI,NB:VA;1) 298.14 760; 6000 N !
    PARAMETER TC(FCC_A1,NI,TI:VA;0) 298.15 -4670; 3000 N !
    PARAMETER BMAGN(FCC_A1,CO:VA;0) 298.14 1.35; 6000 N ! 
    PARAMETER BMAGN(FCC_A1,CR:VA;0) 298.14 -0.008; 6000 N !
    PARAMETER BMAGN(FCC_A1,FE:VA;0) 298.14 -2.1; 6000 N !
    PARAMETER BMAGN(FCC_A1,NI:VA;0) 298.14 0.52; 6000 N !
    PARAMETER BMAGN(FCC_A1,FE:C;0) 298.15 -2.1; 6000 N !
    PARAMETER BMAGN(FCC_A1,NI:C;0) 298.14 .52; 6000 N !
    PARAMETER BMAGN(FCC_A1,CO,FE:VA;0) 298.14 9.74; 6000 N !
    PARAMETER BMAGN(FCC_A1,CO,FE:VA;1) 298.14 -3.516; 6000 N !
    PARAMETER BMAGN(FCC_A1,CO,NB:VA;0) 298.14 1.35; 6000 N !
    PARAMETER BMAGN(FCC_A1,CO,NI:VA;0) 298.14 1.046; 6000 N !
    PARAMETER BMAGN(FCC_A1,CO,NI:VA;1) 298.14 .165; 6000 N !
    PARAMETER BMAGN(FCC_A1,CO,TI:VA;0) 298.15 -10; 6000 N ! 
    PARAMETER BMAGN(FCC_A1,CO,W:VA;0) 298.14 -3.268; 6000 N !
    PARAMETER BMAGN(FCC_A1,CR,NI:VA;0) 298.14 -1.91; 6000 N !
    PARAMETER BMAGN(FCC_A1,FE,NI:VA;0) 298.14 9.55; 6000 N !
    PARAMETER BMAGN(FCC_A1,FE,NI:VA;1) 298.14 7.23; 6000 N !
    PARAMETER BMAGN(FCC_A1,FE,NI:VA;2) 298.14 5.93; 6000 N !
    PARAMETER BMAGN(FCC_A1,FE,NI:VA;3) 298.14 6.18; 6000 N !
    PARAMETER BMAGN(FCC_A1,NI,NB:VA;0) 298.14 0; 6000 N !
    PARAMETER BMAGN(FCC_A1,NI,NB:VA;1) 298.14 0; 6000 N !


 PHASE HFC  % 2 1 1 !
   CONSTITUENT HFC :HF:C,VA: !
   PARAMETER G(FCC_A1,HF:VA;0) 298.14 10000-2.2*T+GHSERHF#; 6000 N !
   PARAMETER G(FCC_A1,HF:C;0) 298.14 -226447+272.916*T-45.61482*T*LN(T)
      -0.00299726*T**2+501495*T**(-1)-958263000*T**(-3); 6000 N !
   PARAMETER L(FCC_A1,HF:C,VA;0) 298.14 -102413+27.9760*T; 6000 N !
   PARAMETER L(FCC_A1,HF:C,VA;1) 298.14 -151822+38.2048*T; 6000 N !

        
 PHASE GRAPHITE  %  1 1 !
    CONSTITUENT GRAPHITE  :C : !
    PARAMETER G(GRAPHITE,C;0) 298.14 +GHSERCC#; 6000 N !
 
 
 PHASE HCP_A3  %"  2 1 0.5 !
    TYPE_DEFINITION " GES A_P_D HCP_A3 MAGNETIC  -1.0    0.28  !
    CONSTITUENT HCP_A3  :CO,CR,FE,HF,NB,NI,TA,TI,W,ZR :C,VA : !
    PARAMETER G(HCP_A3,CO:VA;0) 298.14 +GHSERCO#; 6000 N !
    PARAMETER G(HCP_A3,CR:VA;0) 298.14 +4438+GHSERCR#; 6000 N !
    PARAMETER G(HCP_A3,FE:VA;0) 298.14 -3705.78+12.591*T-1.15*T*LN(T)
       +6.4E-04*T**2+GHSERFE#; 1811 Y
       -3957.199+5.24951*T+4.9251E+30*T**(-9)+GHSERFE#; 6000 N !
    PARAMETER G(HCP_A3,HF:VA;0) 298.14 -6987.297+110.744026*T
      -22.7075*T*LN(T)-0.004146145*T**2-4.77E-10*T**3
      -22590*T**(-1); 2506 Y
      -1446776.329+6193.609991*T-787.5363829*T*LN(T)+0.1735215*T**2
      -7.575759E-06*T**3+5.01742495E+08*T**(-1); 6000 N !
    PARAMETER G(HCP_A3,NB:VA;0) 298.14 +10000+2.4*T+GHEXTNB#; 6000 N !
    PARAMETER G(HCP_A3,NI:VA;0) 298.14 +1046+1.255*T+GHSERNI#; 6000 N !
    PARAMETER G(HCP_A3,TA:VA;0) 298.14 +12000+2.4*T+GHSERTA#; 6000 N !
    PARAMETER G(HCP_A3,TI:VA;0) 298.14 +GHSERTI#; 4000 N ! 
    PARAMETER G(HCP_A3,W:VA;0) 298.14 +GWHCP#; 6000 N !
    PARAMETER G(HCP_A3,ZR:VA;0) 298.15 +GHSERZR; 6000 N! 
    PARAMETER G(HCP_A3,CO:C;0) 298.14 +22916.5-2.855*T+GHSERCO#
      +0.5*GHSERCC#; 6000 N !
    PARAMETER G(HCP_A3,CR:C;0) 298.14 -18504+9.4173*T-2.4997*T*LN(T)
      +.001386*T**2+GHSERCR#+.5*GHSERCC#; 6000 N !
    PARAMETER G(HCP_A3,FE:C;0) 298.15 +52905-11.9075*T+GFEFCC#
      +.5*GHSERCC#; 6000 N !
    PARAMETER G(HCP_A3,HF:C;0) 298.14 -51407.9+192.576*T-34.0640*T*LN(T)
      -0.003139792*T**2+176580*T**(-1); 6000 N !
    PARAMETER G(HCP_A3,NB:C;0) 298.14 -103729+252376*T**(-1)+206.204*T
      -34.986618*T*LN(T)-0.002897*T**2-58298590*T**(-3); 6000 N !
    PARAMETER G(HCP_A3,NI:C;0) 298.14 +34796+2.665*T+GHSERNI#
      +.5*GHSERCC#; 6000 N !
    PARAMETER G(HCP_A3,TA:C;0) 298.15 -107522.86+142.26601*T
      -26.879883*T*LN(T)-.0057393884*T**2; 6000 N !
    PARAMETER G(HCP_A3,TI:C;0) 298.14 -72000-5.3*T+GHSERTI#
       +.5*GHSERCC#; 6000 N !
    PARAMETER G(HCP_A3,W:C;0) 298.14 -6715-6.65*T+GHSERWW#
      +.5*GHSERCC#; 6000 N !
    PARAMETER G(HCP_A3,ZR:C;0) 298.14  -115822.7+212.2971*T-36.10565*T*LN(T)
      -1.375489E-03*T**2-1.361587E-07*T**3+217131*T**(-1)
      -1.9505689E+08*T**(-3); 6000 N !
    PARAMETER L(HCP_A3,CR:C,VA;0) 298.14 4165; 6000 N !
    PARAMETER L(HCP_A3,FE:C,VA;0) 298.14 -17335; 6000 N !
    PARAMETER L(HCP_A3,HF:C,VA;0) 298.14 -136694-9.91735*T; 6000 N !
    PARAMETER L(HCP_A3,HF:C,VA;1) 298.14 -145903; 6000 N ! 
    PARAMETER L(HCP_A3,HF:C,VA;2) 298.14 -92328.7; 6000 N !
    PARAMETER L(HCP_A3,NB:C,VA;0) 298.14 13544-4.66*T; 6000 N !
    PARAMETER L(HCP_A3,TA:C,VA;0) 298.14 -6917.5538; 6000 N !
    PARAMETER L(HCP_A3,W:C,VA;0) 298.14 4165; 6000 N !
    PARAMETER L(HCP_A3,ZR:C,VA;0) 298.14 3206.881; 6000 N !
    PARAMETER L(HCP_A3,CO,CR:VA;0) 298.14 -6436; 6000 N !
    PARAMETER L(HCP_A3,CO,FE:VA;0) 298.14 -400; 6000 N !
    PARAMETER L(HCP_A3,CO,NB:VA;0) 298.14 -7146; 6000 N !
    PARAMETER L(HCP_A3,CO,NI:VA;0) 298.14 -1620-.385*T; 6000 N !
    PARAMETER L(HCP_A3,CO,TA:VA;0) 298.14 -102000+10.000*T; 6000 N !
    PARAMETER L(HCP_A3,CO,TI:VA;0) 298.15 -65952+14.242*T; 6000 N ! 
    PARAMETER L(HCP_A3,CO,W:VA;0) 298.14 63000; 6000 N !
    PARAMETER L(HCP_A3,CO,ZR:VA;0) 298.15 -5059; 6000 N! 
    PARAMETER L(HCP_A3,CR,FE:VA;0) 298.14 +10833-7.477*T; 6000 N !
    PARAMETER L(HCP_A3,CR,TI:VA;0) 298.14 32500; 6000 N !
    PARAMETER L(HCP_A3,CR,W:VA;0) 298.14 31520; 6000 N !
    PARAMETER L(HCP_A3,CR,W:VA;1) 298.14 -1320; 6000 N !
    PARAMETER L(HCP_A3,CR,ZR:VA;0) 298.14 15800; 6000 N !
    PARAMETER L(HCP_A3,FE,NI:VA;0) 298.14 -12054.355+3.27413*T; 6000 N !
    PARAMETER L(HCP_A3,FE,NI:VA;1) 298.14 +11082-4.45077*T; 6000 N !
    PARAMETER L(HCP_A3,FE,NI:VA;2) 298.14 -725.8; 6000 N !
    PARAMETER L(HCP_A3,FE,W:VA;0) 298.15 +25977-3.36*T; 6000 N !
    PARAMETER L(HCP_A3,FE,W:VA;1) 298.15 -7258.6; 6000 N !
    PARAMETER L(HCP_A3,NI,TI:VA;0) 298.15 -20000; 3000 N !
    PARAMETER L(HCP_A3,NI,W:VA;0) 298.14 +2556+11.6*T; 6000 N !
    PARAMETER L(HCP_A3,NI,W:VA;1) 298.14 -52900; 6000 N !
    PARAMETER L(HCP_A3,NI,ZR:VA;0) 298.14 -55000; 6000 N !
    PARAMETER L(HCP_A3,TA,ZR:VA;0) 298.14 30051.7; 6000 N !
    PARAMETER L(HCP_A3,CO,CR:C;0) 298.14 -6436; 6000 N !
    PARAMETER L(HCP_A3,CO,FE:C;0) 298.14 8000; 6000 N !
    PARAMETER L(HCP_A3,CO,NI:C;0) 298.14 2000; 6000 N !
    PARAMETER L(HCP_A3,CO,W:C;0) 298.14 117000; 6000 N !
    PARAMETER L(HCP_A3,FE,NI:C;0) 298.14 49074-7.32*T; 6000 N !
    PARAMETER L(HCP_A3,FE,NI:C;1) 298.14 -25800; 6000 N !
    PARAMETER L(HCP_A3,NB,W:C;0) 298.14 -18676+7.969*T; 6000 N !
    PARAMETER L(HCP_A3,NB,W:C;1) 298.14 9876; 6000 N !
    PARAMETER L(HCP_A3,NI,W:C;0) 298.14 +2556+11.6*T; 6000 N !
    PARAMETER L(HCP_A3,NI,W:C;1) 298.14 -52900; 6000 N !
    PARAMETER TC(HCP_A3,CO:VA;0) 298.14 1396; 6000 N !
    PARAMETER TC(HCP_A3,CR:VA;0) 298.14 -1109; 6000 N !
    PARAMETER TC(HCP_A3,NI:VA;0) 298.14 633; 6000 N !
    PARAMETER TC(HCP_A3,CO,CR:VA;0) 298.14 -1795; 6000 N !
    PARAMETER TC(HCP_A3,CO,FE:VA;0) 298.14 -253; 6000 N !
    PARAMETER TC(HCP_A3,CO,FE:VA;1) 298.14 1494; 6000 N !
    PARAMETER TC(HCP_A3,CO,NB:VA;0) 298.14 1396; 6000 N !
    PARAMETER TC(HCP_A3,CO,NI:VA;0) 298.14 411; 6000 N !
    PARAMETER TC(HCP_A3,CO,NI:VA;1) 298.14 -99; 6000 N !
    PARAMETER TC(HCP_A3,CO,W:VA;0) 298.14 -3379; 6000 N !
    PARAMETER BMAGN(HCP_A3,CO:VA;0) 298.14 1.35; 6000 N !
    PARAMETER BMAGN(HCP_A3,CR:VA;0) 298.14 -2.46; 6000 N !
    PARAMETER BMAGN(HCP_A3,NI:VA;0) 298.14 .52; 6000 N !
    PARAMETER BMAGN(HCP_A3,CO,FE:VA;0) 298.14 5.41; 6000 N !
    PARAMETER BMAGN(HCP_A3,CO,FE:VA;1) 298.14 -.24; 6000 N !
    PARAMETER BMAGN(HCP_A3,CO,NB:VA;0) 298.14 1.35; 6000 N !
    PARAMETER BMAGN(HCP_A3,CO,NI:VA;0) 298.14 1.046; 6000 N !
    PARAMETER BMAGN(HCP_A3,CO,NI:VA;1) 298.14 .165; 6000 N ! 
    PARAMETER BMAGN(HCP_A3,CO,W:VA;0) 298.14 -3.268; 6000 N !


 PHASE KSI_CARBIDE  %  2 3   1 !
    CONSTITUENT KSI_CARBIDE  :CR,FE : C :  !
    PARAMETER G(KSI_CARBIDE,CR:C;0) 298.14 +114060-47.2519*T+3*GHSERCR#
       +GHSERCC#; 6000 N !
    PARAMETER G(KSI_CARBIDE,FE:C;0) 298.14 +14540+20*T+3*GHSERFE#
       +GHSERCC#; 6000 N !
    PARAMETER L(KSI_CARBIDE,CR,FE:C;0)  298.14 -139900; 6000 N !
                

 PHASE LAMBDA %  2 2 1 !
   CONSTITUENT LAMBDA  :CO,NB : CO,NB :  !
   PARAMETER G(LAMBDA,CO:CO;0) 298.15 15000+3*GHSERCO#; 6000 N !
   PARAMETER G(LAMBDA,CO:NB;0) 298.15 -87279+15.531*T+GHSERNB#
      +2*GHSERCO#; 6000 N !
   PARAMETER G(LAMBDA,NB:NB;0) 298.15 15000+3*GHSERNB#; 6000 N !
   PARAMETER G(LAMBDA,NB:CO;0) 298.15 117279-15.531*T+2*GHSERNB# 
      +GHSERCO#; 6000 N !
   PARAMETER L(LAMBDA,CO,NB:NB;0) 298.15 +92444; 6000 N !


 PHASE LAVES_PHASE  %  2 2 1 !
   CONSTITUENT LAVES_PHASE  :CR,FE : W :  !
   PARAMETER G(LAVES_PHASE,CR:W;0) 298.14 -359-7.2*T+2*GCRFCC#
     +GHSERWW#; 6000 N !
   PARAMETER G(LAVES_PHASE,FE:W;0) 298.14 -13500+5*T+2*GFEFCC#
     +GHSERWW#; 6000 N !


 PHASE MC_ETA  %  2 1 1 !
   CONSTITUENT MC_ETA  :W : C%,VA :  !
   PARAMETER G(MC_ETA,W:C;0) 298.14 -17200+1.875*T+GHSERWW#
     +GHSERCC#; 6000 N !
   PARAMETER G(MC_ETA,W:VA;0) 298.14 +19300+.63*T+GHSERWW#; 6000 N !
   PARAMETER G(MC_ETA,W:C,VA;0) 298.14 -17.98*T; 6000 N !
 

 PHASE MC_SHP  %  2 1   1 !
   CONSTITUENT MC_SHP  :W : C :  !
   PARAMETER G(MC_SHP,W:C;0) 298.14 -58192+287.16*T-46.48*T*LN(T)
     -.0021435*T**2-9.2217E-08*T**3+590500*T**(-1); 6000 N !


 PHASE MU  % 3 7 2 4 !
   CONSTITUENT MU  : CO,FE,NI,TA : TA,W : CO,FE,NI,TA,W : !
   PARAMETER G(MU,CO:TA:CO;0) 298.14 30000+7*GHSERCO#+2*GHSERTA#
     +4*GCOBCC#; 6000 N !
   PARAMETER G(MU,CO:TA:TA;0) 298.14 -539171+65.381*T+7*GHSERCO#
     +6*GHSERTA#; 6000 N !
   PARAMETER G(MU,TA:TA:CO;0) 298.14 634171-65.381*T+4*GHSERCO#
     +9*GHSERTA#; 6000 N !
   PARAMETER G(MU,TA:TA:TA;0) 298.14 65000+7*GFCCTA#+6*GHSERTA#; 6000 N !
   PARAMETER G(MU,CO:W:CO;0) 298.14  -20534+42.774*T+7*GCOFCC#
     +4*GCOBCC#+2*GHSERWW#; 6000 N !
   PARAMETER G(MU,NI:W:CO;0) 298.14 +7*GHSERNI#+2*GHSERWW#
     +4*GCOBCC#; 6000 N !
   PARAMETER G(MU,CO:W:NI;0) 298.14 +7*GCOFCC#+2*GHSERWW#
     +4*GNIBCC#; 6000 N !
   PARAMETER G(MU,NI:W:NI;0) 298.14 +1400000+7*GHSERNI#+2*GHSERWW#
     +4*GNIBCC#; 6000 N !
   PARAMETER G(MU,CO:W:W;0) 298.14 -26910-21.791*T+7*GCOFCC#
     +6*GHSERWW#; 6000 N !
   PARAMETER G(MU,NI:W:W;0) 298.14 +43035+7*GHSERNI#
     +6*GHSERWW#; 6000 N !
   PARAMETER G(MU,CR:W:CO;0) 298.14 +7*GCRFCC#+2*GHSERWW#
    +4*GCOBCC#; 6000 N !
   PARAMETER G(MU,CO:W:CR;0) 298.14 +7*GCOFCC#+2*GHSERWW#
    +4*GHSERCR#; 6000 N !
   PARAMETER G(MU,CR:W:CR;0) 298.14 -2310+7*GCRFCC#+2*GHSERWW#
    +4*GHSERCR#; 6000 N !
   PARAMETER G(MU,CR:W:W;0) 298.14  +35260-29*T+7*GCRFCC#
    +6*GHSERWW#; 6000 N !
   PARAMETER G(MU_PHASE,FE:W:FE;0) 298.15 +14300+26.7*T+7*GFEFCC#
    +2*GHSERWW#+4*GHSERFE#;   6.00000E+03   N REF: 12 !
   PARAMETER G(MU_PHASE,FE:W:W;0) 298.15 -53450+19*T+7*GFEFCC#
    +6*GHSERWW#; 6000 N !
   PARAMETER L(MU,CO,TA:TA:TA;0) 298.14 -499625+141.138*T; 6000 N !
   PARAMETER L(MU,CO,NI:W:W;0) 298.14 -71198; 6000 N !

 
 PHASE MU_PHASE  % 4 1 2 4 6 !
   CONSTITUENT MU_PHASE  :CO,NB :CO,NB :NB :CO: !
   PARAMETER G(MU_PHASE,CO:NB:NB:CO;0) 298.14 -335543+57.096*T+7*GCOFCC#
    +6*GHSERNB#; 6000 N !
   PARAMETER G(MU_PHASE,CO:CO:NB:CO;0) 298.14 +7*GCOFCC#+2*GCOBCC#
    +4*GHSERNB#; 6000 N !
   PARAMETER G(MU_PHASE,NB:NB:NB:CO;0) 298.14 -335543+50.232*T+6*GCOFCC#
    +6*GHSERNB#+GNBFCC#; 6000 N !
   PARAMETER G(MU_PHASE,CO:NB:NB:CO;0) 298.14 -6.864*T+6*GCOFCC#+GNBFCC#
    +2*GCOBCC#+4*GHSERNB#; 6000 N !

 PHASE M12C  %  3 6   6   1 !
   CONSTITUENT M12C  :CO : W : C :  !
   PARAMETER G(M12C,CO:W:C;0) 298.14 -82698-28.232*T+6*GHSERCO#+6*GHSERWW#
    +GHSERCC#; 6000 N !


 PHASE M23C6  %  3 20 3 6 !
     CONSTITUENT M23C6  :CO,CR,FE,NI :CO,CR,FE,NI,W :C : !
     PARAMETER G(M23C6,CO:CO:C;0) 298.14 +GCOM23C6#; 6000 N !
     PARAMETER G(M23C6,CR:CR:C;0) 298.14 +GCRM23C6#; 6000 N !
     PARAMETER G(M23C6,FE:FE:C;0) 298.14 +GFEM23C6#; 6000 N !
     PARAMETER G(M23C6,NI:NI:C;0) 298.14 +GNIM23C6#; 6000 N !
     PARAMETER G(M23C6,CR:CO:C;0) 298.14 +0.8695652*GCRM23C6#
       +0.1304348*GCOM23C6#; 6000 N !
     PARAMETER G(M23C6,CO:CR:C;0) 298.14 +0.8695652*GCOM23C6#
       +0.1304348*GCRM23C6#; 6000 N !
     PARAMETER G(M23C6,NI:CR:C;0) 298.14 +.8695652*GNIM23C6#
       +.1304348*GCRM23C6#; 6000 N !
     PARAMETER G(M23C6,CR:NI:C;0) 298.14 +.8695652*GCRM23C6#
       +.1304348*GNIM23C6#; 6000 N !
     PARAMETER G(M23C6,CO:W:C;0) 298.14 +.8695652*GCOM23C6#+3*GHSERWW#
       +.7826087*GHSERCC#; 6000 N !
     PARAMETER G(M23C6,CR:W:C;0) 298.14 +.8695652*GCRM23C6#+3*GHSERWW#
       +.7826087*GHSERCC#+18850-75.4*T; 6000 N !
     PARAMETER G(M23C6,FE:CR:C;0) 298.14 +.1304348*GCRM23C6#
       +.8695652*GFEM23C6#; 6000 N !
     PARAMETER G(M23C6,CR:FE:C;0) 298.14 +.8695652*GCRM23C6#
       +.1304348*GFEM23C6#; 6000 N !
     PARAMETER G(M23C6,NI:FE:C;0) 298.14 +.8695652*GNIM23C6#
       +.1304348*GFEM23C6#; 6000 N !
     PARAMETER G(M23C6,FE:NI:C;0) 298.14 +.8695652*GFEM23C6#
       +.1304348*GNIM23C6#; 6000 N !
     PARAMETER L(M23C6,CO,CR:CO:C;0) 298.14 -182237; 6000 N !
     PARAMETER L(M23C6,CO:CO,CR:C;0) 298.14 -182237; 6000 N !
     PARAMETER L(M23C6,CR:CO,CR:C;0) 298.14 -182237; 6000 N !
     PARAMETER L(M23C6,CO,CR:CR:C;0) 298.14 -182237; 6000 N !
     PARAMETER L(M23C6,CO,CR:W:C;0)  298.14 +GCOCRM23#; 6000 N !
     PARAMETER L(M23C6,CR,NI:CR:C;0) 298.14 100000; 6000 N !
     PARAMETER L(M23C6,CR,NI:NI:C;0) 298.14 100000; 6000 N !
     PARAMETER L(M23C6,CR,NI:FE:C;0) 298.14 100000; 6000 N !
     PARAMETER L(M23C6,CR,FE:CR:C;0) 298.14 -205342+141.6667*T; 6000 N !
     PARAMETER L(M23C6,CR,FE:FE:C;0) 298.14 -205342+141.6667*T; 6000 N !
     PARAMETER L(M23C6,CR,FE:NI:C;0) 298.14 -205342+141.6667*T; 6000 N !     
     PARAMETER L(M23C6,FE,NI:CR:C;0) 298.14 196000; 6000 N !
     PARAMETER L(M23C6,FE,NI:FE:C;0) 298.14 196000; 6000 N !
     PARAMETER L(M23C6,FE,NI:NI:C;0) 298.14 196000; 6000 N !
     PARAMETER L(M23C6,CR,FE,NI:CR:C;0) 298.14 -460000; 6000 N !
     PARAMETER L(M23C6,CR,FE,NI:FE:C;0) 298.14 -460000; 6000 N !
     PARAMETER L(M23C6,CR,FE,NI:NI:C;0) 298.14 -460000; 6000 N !


PHASE M3C2  % 2 3 2 !
    CONSTITUENT M3C2  :CR,W :C : !
    PARAMETER G(M3C2,CR:C;0) 298.14 +GCRM3C2#; 6000 N ! 
    PARAMETER G(M3C2,W:C;0) 298.14 -18100+3*GHSERWW#+2*GHSERCC#; 6000 N !


PHASE M5C2  % 2 5 2 !
   CONSTITUENT M5C2  :FE : C : !
   PARAMETER G(M5C2,FE:C;0) 298.14 +54852-33.7518*T+5*GHSERFE#
       +2*GHSERCC#; 6000 N !
 

PHASE M6C  %  4 2 2 2 1 !
   CONSTITUENT M6C  :CO,NI : W : CO,CR,NI,W : C :  !
   PARAMETER G(M6C,CO:W:CO:C;0) 298.14 +2216-29.48*T+4*GHSERCO#
     +2*GHSERWW#+GHSERCC#; 6000 N !
   PARAMETER G(M6C,NI:W:CO:C;0) 298.14 -8265-29.48*T+2*GHSERNI#
     +2*GHSERWW#+2*GHSERCO#; 6000 N !
   PARAMETER G(M6C,CO:W:NI:C;0) 298.14 +2216-29.48*T+2*GHSERCO#
     +2*GHSERWW#+2*GHSERNI#; 6000 N !
   PARAMETER G(M6C,NI:W:NI:C;0) 298.14  -8700-4.7*T+4*GHSERNI#
     +2*GHSERWW#+GHSERCC#; 6000 N !
   PARAMETER G(M6C,CO:W:W:C;0) 298.14 -27554-29.48*T+2*GHSERCO#
     +4*GHSERWW#+GHSERCC#; 6000 N !
   PARAMETER G(M6C,NI:W:W:C;0) 298.14 -55500-4.7*T+2*GHSERNI#
     +4*GHSERWW#+GHSERCC#; 6000 N !
 


PHASE M7C3  %  2 7 3 !
   CONSTITUENT M7C3  :CO,CR,FE,NI,W :C : !
   PARAMETER G(M7C3,CO:C;0) 298.14 +75000+50*T+7*GHSERCO#
     +3*GHSERCC#; 6000 N !
   PARAMETER G(M7C3,CR:C;0) 298.14 +GCRM7C3#; 6000 N !
   PARAMETER G(M7C3,FE:C;0) 298.14 +75000-48.2168*T+7*GHSERFE#
     +3*GHSERCC#; 6000 N !
   PARAMETER G(M7C3,NI:C;0) 298.14 +107130-36.605*T+7*GHSERNI#
     +3*GHSERCC#; 6000 N !
   PARAMETER G(M7C3,W:C;0) 298.14 +138000-50*T+7*GHSERWW#
     +3*GHSERCC#; 6000 N !
   PARAMETER L(M7C3,CO,CR:C;0) 298.14 -96092; 6000 N !
   PARAMETER L(M7C3,CR,FE:C;0) 298.14 -4520-10*T; 6000 N !
   PARAMETER L(M7C3,CR,NI:C;0) 298.14 100000; 6000 N !
   PARAMETER L(M7C3,FE,NI:C;0) 298.14 68600; 6000 N !
     

PHASE NI3NB  %  2 3 1  !
   CONSTITUENT NI3NB :NB,NI: NB,NI :  !
   PARAMETER G(NI3NB,NI:NB;0) 298.14 -141202.4+19.33288*T+3.0*GHSERNI#
     +GHSERNB#; 6000 N !
   PARAMETER G(NI3NB,NI:NI;0) 298.14 20000+4.0*GHSERNI#; 6000 N !
   PARAMETER G(NI3NB,NB:NB;0) 298.14 20000+4*GHSERNB#; 6000 N !
   PARAMETER G(NI3NB,NB:NI;0) 298.14 181202.3-19.33288*T+3.0*GHSERNB#
   +GHSERNI#; 6000 N !
   PARAMETER L(NI3NB,NB,NI:NI;0) 298.14 54022.5; 6000 N !
   PARAMETER L(NI3NB,NB,NI:NB;0) 298.14 54022.5; 6000 N !
   PARAMETER L(NI3NB,NI:NB,NI;0) 298.14 -12318.5; 6000 N !
   PARAMETER L(NI3NB,NB:NB,NI;0) 298.14 -12318.5; 6000 N !

 
PHASE NI7NB6  % 2 7 6 !
   CONSTITUENT NI7NB6  :NB,NI:NB: !
   PARAMETER G(NI7NB6,NI:NB;0) 298.14 -312097.5+7.3203*T+7*GHSERNI#
     +6*GHSERNB#; 6000 N !
   PARAMETER G(NI7NB6,NB:NB;0) 298.14 65000+13*GHSERNB#; 6000 N !
   PARAMETER L(NI7NB6,NB,NI:NB;0) 298.14 273734.5; 6000 N !
   PARAMETER L(NI7NB6,NB,NI:NB;1) 298.14 451218.3; 6000 N !


PHASE NI8TA  %  2  8 1  !
    CONSTITUENT NI8TA :NI: TA :  !
    PARAMETER G(NI8TA,NI:TA;0) 298.14 -162000+6.771*T+8.0*GHSERNI#
     +GHSERTA#; 6000 N !

  
PHASE NI3TA  %  2  3 1  !
    CONSTITUENT NI3TA :NI: TA :  !
    PARAMETER G(NI3TA,NI:TA;0) 298.14 -132000+5.775*T+3.0*GHSERNI#
     +GHSERTA#; 6000 N !


PHASE NI2TA  %  2  2 1 !
    CONSTITUENT NI2TA :NI: TA :  !
    PARAMETER G(NI2TA,NI:TA;0) 298.14 -108000+9.5*T+2.0*GHSERNI#
     +GHSERTA#; 6000 N !


PHASE NITA  %  2  1 1  !
    CONSTITUENT NITA :NI: TA :  !
    PARAMETER G(NITA,NI:TA;0) 298.14 -72000+6.391*T+GHSERNI#
     +GHSERTA#; 6000 N !


PHASE NITA2  %  2 1 2  !
    CONSTITUENT NITA2 :NI: TA :  !
    PARAMETER G(NITA2,NI:TA;0) 298.14 -78000+3.763*T+GHSERNI#
     +2.0*GHSERTA#; 6000 N !


PHASE NI3TI % 3 .75 .25 .5 !
  CONSTITUENT NI3TI :NI%,TI : NI,TI% : VA : !
  PARAMETER G(NI3TI,NI:NI:VA;0) 298.15 +GNIHCP; 3000 N !
  PARAMETER G(NI3TI,TI:NI:VA;0) 298.15
  		    +39435.726-4.6635702*T+.75*GHSERTI+.25*GNIHCP; 3000 N !
  PARAMETER G(NI3TI,NI:TI:VA;0) 298.15
  		    -39435.726+4.6635702*T+.75*GNIHCP+.25*GHSERTI; 3000 N !
  PARAMETER G(NI3TI,TI:TI:VA;0) 298.15 +GHSERTI; 3000 N !
  PARAMETER L(NI3TI,NI:NI,TI:VA;0) 298.15 +56040.869-41.697092*T; 3000 N !
  PARAMETER L(NI3TI,NI:NI,TI:VA;1) 298.15 +56197.085-38.225196*T; 3000 N !
  PARAMETER L(NI3TI,TI:NI,TI:VA;0) 298.15 20000; 3000 N !
  PARAMETER L(NI3TI,NI,TI:TI:VA;0) 298.15 60000; 3000 N !



PHASE NITI2 % 2 .333333 .666667 !
  CONSTITUENT NITI2 :NI : TI : !
  PARAMETER G(NITI2,NI:TI;0) 298.15 -27514.218+2.85345219*T
     +.333333*GHSERNI+.666667*GHSERTI; 3000 N !


PHASE NI4W  %  2 4   1 !
   CONSTITUENT NI4W  :NI : W :  !
   PARAMETER G(NI4W,NI:W;0) 298.14 -12862-4.747*T+GHSERWW#
    +4*GHSERNI#; 6000 N !
 
 
 PHASE NIW  %  2 1   1 !
   CONSTITUENT NIW  :NI : W :  !
   PARAMETER G(NIW,NI:W;0) 298.14 -8885.91+3*T+GHSERWW#+GHSERNI#; 6000 N !
 
 
 PHASE NIW2  %  2 1   2 !
   CONSTITUENT NIW2  :NI : W :  !
   PARAMETER G(NIW2,NI:W;0) 298.14 -8889.05+3*T+2*GHSERWW#
     +GHSERNI#; 6000 N !
 
 PHASE NIZR2  % 2 1 2 !
   CONSTITUENT NIZR2   :NI:ZR: !
   PARAMETER G(NIZR2,NI:ZR;0) 298.14 -119586+1.68*T+2*GZRBCC#
     +GHSERNI#; 6000 N !

 PHASE NIZR  % 2 1 1 !
   CONSTITUENT NIZR   :NI:ZR: !
   PARAMETER G(NIZR,NI:ZR;0) 298.14 -106000+4*T+GZRBCC#+GHSERNI#; 6000 N !

 PHASE NI11ZR9  % 2 11 9 !
   CONSTITUENT NI11ZR9   :NI:ZR: !
   PARAMETER G(NI11ZR9,NI:ZR;0) 298.14 -1015653.1+16.65286*T+9*GZRBCC#
     +11*GHSERNI#; 6000 N !

 PHASE NI10ZR7  % 2 23 17 !
   CONSTITUENT NI10ZR7   :NI:ZR: !
   PARAMETER G(NI10ZR7,NI:ZR;0) 298.14 -1992000+14*T+17*GZRBCC#
     +23*GHSERNI#; 6000 N !

 PHASE NI21ZR8  % 2 21 8 !
   CONSTITUENT NI21ZR8   :NI:ZR: !
   PARAMETER G(NI21ZR8,NI:ZR;0) 298.14 -1235400-6.38*T+8*GZRBCC#
     +21*GHSERNI#; 6000 N !

 PHASE NI7ZR2  % 2 7 2 !
   CONSTITUENT NI7ZR2   :NI:ZR: !
   PARAMETER G(NI7ZR2,NI:ZR;0) 298.14 -355500-1.35*T+2*GZRBCC#
     +7*GHSERNI#; 6000 N !

 PHASE NI5ZR  % 2 5 1 !
   CONSTITUENT NI5ZR   :NI:ZR: !
   PARAMETER G(NI5ZR,NI:ZR;0) 298.14 -191292+GZRBCC#
     +5*GHSERNI#; 6000 N !


 PHASE R_PHASE  %  3 27  14  12 !
   CONSTITUENT R_PHASE  :CO,CR,FE,NI : W : CO,CR,FE,NI,W :  !
   PARAMETER G(R_PHASE,CO:W:CO;0) 298.14 +27*GCOFCC#+14*GHSERWW#
     +12*GCOBCC#; 6000 N !
   PARAMETER G(R_PHASE,CR:W:CO;0) 298.14 +27*GCRFCC#+14*GHSERWW#
     +12*GCOBCC#; 6000 N !
   PARAMETER G(R_PHASE,CO:W:CR;0) 298.14 +27*GCOFCC#+14*GHSERWW#
     +12*GHSERCR#; 6000 N !
   PARAMETER G(R_PHASE,CR:W:CR;0) 298.14 +27*GCRFCC#+14*GHSERWW#
     +12*GHSERCR#;   6000   N REF: 211 !
   PARAMETER G(R_PHASE,CO:W:W;0) 298.14 +27*GCOFCC#+26*GHSERWW#; 6000 N !
   PARAMETER G(R_PHASE,CR:W:W;0) 298.14 +27*GCRFCC#+26*GHSERWW#; 6000 N !
   PARAMETER G(R_PHASE,FE:W:FE;0) 298.14 +27*GFEFCC#+14*GHSERWW#
     +12*GHSERFE#; 6000 N !
   PARAMETER G(R_PHASE,FE:W:W;0) 298.14 +27*GFEFCC#+26*GHSERWW#; 6000 N !
 

PHASE SIGMA  % 3 8 4 18 !
   CONSTITUENT SIGMA  :CO,FE,NI : CR,W : CO,CR,FE,NI,W : !
   PARAMETER G(SIGMA,CO:CR:CO;0) 298.14 73381.72-48.288384*T+26*GHSERCO#
      +4*GHSERCR#; 6000 N !
   PARAMETER G(SIGMA,CO:CR:CR;0) 298.14 -4045.28-109.136984*T+8*GHSERCO#
      +22*GHSERCR#; 6000 N !
   PARAMETER G(SIGMA,NI:CR:CR;0) 298.14 +221157-227*T+8*GHSERNI#
     +22*GHSERCR#; 6000 N !
   PARAMETER G(SIGMA,NI:CR:NI;0) 298.14 +175400+8*GHSERNI#+4*GHSERCR#
     +18*GNIBCC#; 6000 N !
   PARAMETER G(SIGMA,CO:W:CO;0) 298.14  8*GCOFCC#+4*GDWSIG#
     +18*GCOBCC#; 6000 N !
   PARAMETER G(SIGMA,NI:W:NI;0) 298.14 +175400+8*GHSERNI#+4*GHSERWW#
     +18*GNIBCC#; 6000 N !
   PARAMETER G(SIGMA,CO:W:W;0) 298.14  +8*GCOFCC#+22*GDWSIG#; 6000 N !
   PARAMETER G(SIGMA,NI:W:W;0) 298.14 265000+8*GHSERNI#+22*GHSERWW#; 6000 N !
   PARAMETER G(SIGMA,CO:W:CR;0) 298.14 +8*GCOFCC#+4*GDWSIG#
     +18*GHSERCR#; 6000 N !
   PARAMETER G(SIGMA,CO:CR:W;0) 298.14 +8*GCOFCC#+4*GHSERCR#
     +18*GDWSIG#; 6000 N !
   PARAMETER G(SIGMA,FE:CR:CR;0) 298.14 +92300-95.96*T+8*GFEFCC#
     +22*GHSERCR#; 6000 N !
   PARAMETER G(SIGMA,FE:CR:FE;0) 298.14 +117300-95.96*T+8*GFEFCC#
     +4*GHSERCR#+18*GHSERFE#; 6000 N !
   PARAMETER G(SIGMA,NI:CR:FE;0) 298.14 +8*GHSERNI#+4*GHSERCR#
     +18*GHSERFE#; 6000 N !
   PARAMETER G(SIGMA,FE:CR:NI;0) 298.14 +8*GFEFCC#+4*GHSERCR#
     +18*GNIBCC#; 6000 N !
   PARAMETER G(SIGMA,FE:W:FE;0) 298.15 +8*GFEFCC#+4*GHSERWW#
     +18*GHSERFE#; 6000 N !
   PARAMETER G(SIGMA,FE:W:W;0) 298.15 200000+8*GFEFCC#+22*GHSERWW#; 6000 N !
   PARAMETER L(SIGMA,FE:W:FE,W;0) 298.15 222909; 6000 N !


PHASE THETA  % 2 1 2 !
    CONSTITUENT THETA  :CO :TA : !
    PARAMETER G(THETA,CO:TA;0) 298.14 -94343+9.396*T+GHSERCO#
     +2*GHSERTA#; 6000 N !


 SYMBOL        STATUS   VALUE/FUNCTION
   1 R         80000000  8.3145100E+00
   2 RTLNP     20000000 +R*T*LN(9.8692327E-06*P)
   3 GHSERCC   20000000 -17368.441+170.73*T-24.3*T*LN(T)-4.723E-04*T**2
     +2562600*T**(-1)-2.643E+08*T**(-2)+1.2E+10*T**(-3)
   4 GPCLIQ    20000000  0.0
   5 GHSERCO   20000000
       298.14<T< 1768.00: +310.241+133.36601*T-25.0861*T*LN(T)
     -.002654739*T**2-1.7348E-07*T**3+72527*T**(-1)
      1768.00<T< 6000.00: -17197.666+253.28374*T-40.5*T*LN(T)
     +9.3488E+30*T**(-9)
   6 GCOBCC    20000000 +2938-.7138*T+GHSERCO
   7 GPCDIA    20000000  0.0
   8 GCOFCC    20000000 +427.59-.615248*T+GHSERCO
   9 GPCGRA    20000000  0.0
  10 GCOM23C6  20000000 78240
