Repository: prajnajalagam/tdb_automate_atat

# tdb_automate_atat
High throughput automation tools for TDB generation with ATAT

# corpus/ — local TDB files

This directory holds the **actual `.tdb` / `.TDB` files** that downstream
ensemble-scoring code reads. The files themselves are **not tracked in
git** (see `.gitignore`) so we don't accidentally redistribute
paywalled or per-author-permission databases through this repository.

## What to put here

- Open-licensed `.tdb` files (auto-fetched by
  `../tdbdb_fetch_open.py` or dropped in manually).
- Optional sidecar metadata: `<basename>.citation.yaml` next to each
  TDB, describing source / license / DOI. `corpus_ingest.py` picks
  these up automatically.

## What gets tracked in git

- `README.md` (this file)
- `.gitignore`
- `_manifest.yaml` — auto-generated by `../corpus_ingest.py`. Records
  every file's elements, phases, sublattice models, and citation
  metadata so the corpus composition is reproducible without
  redistributing the bytes.
- `*.citation.yaml` sidecars — text metadata only, safe to share.

## Naming convention

No hard rule, but a helpful pattern is `<FirstAuthor><Year>_<System>.TDB`,
e.g. `Hallstedt2017_AlMg.TDB`. The sidecar then matches:
`Hallstedt2017_AlMg.citation.yaml`. Multiple assessments for the same
system live side-by-side and the ensemble scorer pulls all of them in.

File: tdb_corpus/corpus/Co-Ni/E-files/TDB-and-EXP-files-for-Mo-Ni-W-system/Isothermal_1200C-1973Guz.exp
$ ---------  ISOTHERMAL SECTION AT 1200 C  --------
 PROLOG 1
 XSCALE 0  1
 YSCALE 0  1
 XTYPE LINEAR
 YTYPE LINEAR
 XLENGTH 11.5
 YLENGTH 11.5
 TITLE Isothermal Section at 1200 C
 XTEXT AT.% NI
 YTEXT AT.% W
 DIAGRAM_TYPE TRIANGULAR YES YES

 DATASET 1
 CHARSIZE 0.25
 SYMBOLSIZE 0.17
 CLIP OF
 0.90 0.90 MNAS19' 1973Guz
 0.90 0.85 MNAS100'  (Ni)
 0.90 0.80 MNAS102'  MoNi
 0.90 0.75 MNAS202'  (Ni)+MoNi
 0.90 0.70 MNAS314'  (Ni)+Bcc
 0.90 0.65 MNAS341'  MoNi+Bcc
 0.90 0.60 MNAS201'  (Ni)+MoNi+Bcc

 CLIP ON
 ATTRIBUTE CENTER
 BLOCK X=C1; Y=C2; GOC=C3
 0.964388	0.01823055   MS100
 0.945883	0.02695699
 0.927999	0.036447  
 0.907161	0.04647577
 0.885701	0.05721855
 0.865018	0.06797555
 0.847134	0.07706288
 0.82614	0.08757266
 0.805457	0.09792688
 0.836342	0.12653366
 0.844079	0.03936   
 0.80195	0.050105  
 0.802916	0.02611   
$
 0.502064	0.023957     MS102
 0.475281	0.06316   
$
 0.730198	0.019385     MS202
$
 0.79792	0.15396344   MS314
 0.785866	0.106121  
 0.751252	0.18780566
 0.751029	0.125308  
 0.601585	0.20012   
 0.501726	0.377343  
 0.503148	0.249532  
 0.402378	0.29971   
 0.402011	0.451042  
$
 0.469898	0.02313      MS341
 0.202528	0.192715  
$
 0.683626	0.096441     MS201
 0.605457	0.098491  
 0.502544	0.125826  
 0.401964	0.151321  
 BLOCKEND

File: tdb_corpus/corpus/Co-Ni/E-files/TDB-and-EXP-files-for-Mo-Ni-W-system/Vertical-10-wt%Mo-1980Mas.exp
$ ---------  VERTICAL SECTION of 10 wt% Mo  --------
 PROLOG 1
 XSCALE 0  0.4
 YSCALE 600  1300
 XTYPE LINEAR
 YTYPE LINEAR
 XLENGTH 11.5
 YLENGTH 11.5
 TITLE VERTICAL SECTION of 10 wt% Mo
 XTEXT W-F W
 YTEXT T-C

 DATASET 1
 CHARSIZE 0.25
 SYMBOLSIZE 0.20
 CLIP OF
 1.05 0.90 MNAS19' 1980Mas
 1.05 0.85 MNAS102'  OM analysis
 1.05 0.80 MNAS8'  Hardness measurements
 1.05 0.75 MNAS101'  XRD analysis
 1.05 0.70 MNAS100'  Single-phase alloy
 1.05 0.65 MNAS341'  Two-phase alloy
 CLIP ON
 ATTRIBUTE CENTER
 BLOCK X=C1; Y=C2; GOC=C3
 0.26732      1211.15   MS102
 0.265795     1110.38
 0.263399     1010.63
 0.218301     899.45
 0.192157     795.893
 0.180174     698.203
$
 0.277342     1200.29   MS8
 0.274401     1099.67
 0.273638     998.607
 0.217647     913.385
 0.192702     810.268
 0.172113     711.845
$
 0.266558     1179.02   MS101
 0.265686     1080.31
 0.262745     979.831
 0.217974     883.315
 0.192484     780.491
 0.172113     682.362
$
 0.100218     1201.17   MS100
 0.173965     1200
 0.202288     1200.29
 0.238562     1198.97
 0.253377     1198.53
 0.0995643    1098.79
 0.173856     1097.76
 0.201961     1098.35
 0.236601     1098.06
 0.25305      1098.2
 0.0974946    998.166
 0.172767     998.166
 0.200763     997.14
 0.234096     998.02
 0.251198     998.46
 0.0965142    897.983
 0.171895     898.13
 0.198475     897.836
 0.0978214    798.827
 0.17146      797.8
 0.0958606    699.963
 0.160675     700.11
$
 0.267647     1198.39   MS341
 0.302505     1198.24
 0.266122     1096.74
 0.301961     1097.91
 0.263072     996.406
 0.301307     996.993
 0.22854      899.157
 0.261329     896.076
 0.201852     796.92
 0.230392     798.093
 0.17244      697.91
 0.23366      698.35
 BLOCKEND
