Repository: prajnajalagam/tdb_automate_atat

# tdb_automate_atat
High throughput automation tools for TDB generation with ATAT

# corpus/ — local TDB files

This directory holds the **actual `.tdb` / `.TDB` files** that downstream
ensemble-scoring code reads. The files themselves are **not tracked in
git** (see `.gitignore`) so we don't accidentally redistribute
paywalled or per-author-permission databases through this repository.

## What to put here

- Open-licensed `.tdb` files (auto-fetched by
  `../tdbdb_fetch_open.py` or dropped in manually).
- Optional sidecar metadata: `<basename>.citation.yaml` next to each
  TDB, describing source / license / DOI. `corpus_ingest.py` picks
  these up automatically.

## What gets tracked in git

- `README.md` (this file)
- `.gitignore`
- `_manifest.yaml` — auto-generated by `../corpus_ingest.py`. Records
  every file's elements, phases, sublattice models, and citation
  metadata so the corpus composition is reproducible without
  redistributing the bytes.
- `*.citation.yaml` sidecars — text metadata only, safe to share.

## Naming convention

No hard rule, but a helpful pattern is `<FirstAuthor><Year>_<System>.TDB`,
e.g. `Hallstedt2017_AlMg.TDB`. The sidecar then matches:
`Hallstedt2017_AlMg.citation.yaml`. Multiple assessments for the same
system live side-by-side and the ensemble scorer pulls all of them in.

File: tdb_corpus/corpus/Co-Ni/E-files/TDB-and-EXP-files-for-Mo-Ni-W-system/Vertical-Ni4Mo-Ni4W-1988Pla.exp
$ ---------  VERTICAL SECTION of NI4MO-NI4W  --------
 PROLOG 1
 XSCALE 0  0.2
 YSCALE 400  1200
 XTYPE LINEAR
 YTYPE LINEAR
 XLENGTH 11.5
 YLENGTH 11.5
 TITLE VERTICAL SECTION of Ni4Mo-Ni4W
 XTEXT M-F W
 YTEXT T-C

 DATASET 1
 CHARSIZE 0.25
 SYMBOLSIZE 0.25
 CLIP OF
 1.05 0.90 MNAS19' 1988Pla
 1.05 0.85 MNAS100'  High-temperature XRD
 1.05 0.80 MNAS101'  DTA
 CLIP ON
 ATTRIBUTE CENTER
 BLOCK X=C1; Y=C2; GOC=C3
 0.00    873   MS100
 0.02    903
 0.04    920
 0.10    978
 0.16    1034
 0.20    1057
$
 0.00    880   MS101
 0.02    898
 0.04    918
 0.10    990
 BLOCKEND
