Repository: prajnajalagam/tdb_automate_atat

# tdb_automate_atat
High throughput automation tools for TDB generation with ATAT

# corpus/ — local TDB files

This directory holds the **actual `.tdb` / `.TDB` files** that downstream
ensemble-scoring code reads. The files themselves are **not tracked in
git** (see `.gitignore`) so we don't accidentally redistribute
paywalled or per-author-permission databases through this repository.

## What to put here

- Open-licensed `.tdb` files (auto-fetched by
  `../tdbdb_fetch_open.py` or dropped in manually).
- Optional sidecar metadata: `<basename>.citation.yaml` next to each
  TDB, describing source / license / DOI. `corpus_ingest.py` picks
  these up automatically.

## What gets tracked in git

- `README.md` (this file)
- `.gitignore`
- `_manifest.yaml` — auto-generated by `../corpus_ingest.py`. Records
  every file's elements, phases, sublattice models, and citation
  metadata so the corpus composition is reproducible without
  redistributing the bytes.
- `*.citation.yaml` sidecars — text metadata only, safe to share.

## Naming convention

No hard rule, but a helpful pattern is `<FirstAuthor><Year>_<System>.TDB`,
e.g. `Hallstedt2017_AlMg.TDB`. The sidecar then matches:
`Hallstedt2017_AlMg.citation.yaml`. Multiple assessments for the same
system live side-by-side and the ensemble scorer pulls all of them in.

File: tdb_corpus/corpus/Co-Ni/AlFeTi-2014Chen-Mobility.tdb
$  MOBILITY DATABASE REVISED BY YUWEN IN DEC 2013!
 ELEMENT /-   ELECTRON_GAS              0.0000E+00  0.0000E+00  0.0000E+00!
 ELEMENT VA   VACUUM                    0.0000E+00  0.0000E+00  0.0000E+00!
 ELEMENT AL   FCC_A1                    2.6982E+01  4.5773E+03  2.8322E+01!
 ELEMENT CO   HCP_A3                    5.8933E+01  0.0000E+00  0.0000E+00!
 ELEMENT FE   BCC_A2                    5.5847E+01  4.4890E+03  2.7280E+01!
 ELEMENT NI   FCC_A1                    5.8690E+01  4.7870E+03  2.9796E+01!
 ELEMENT TI   HCP_A3                    4.7880E+01  4.8100E+03  3.0648E+01!

$ function for Ti in Ti
FUNC QTITI1,, 121000; ,,N !
FUNC QTITI2,, 237000; ,,N !
FUNC FTITI1,, 1.47E-8; ,,N !
FUNC FTITI2,, 5.91E-5; ,,N !
FUNC VV12 298.15 -0.12027*QTITI1#*T**(-1); 6000 N !
FUNC VV14 298.15 -0.12027*QTITI2#*T**(-1); 6000 N !
FUNC DTTITI 298.15 FTITI1#*EXP(VV12#)+FTITI2#*EXP(VV14#); 6000 N !

$  functions for Al in Ti
FUNC QALTI1,, 96000; ,,N !
FUNC QALTI2,, 204000; ,,N !
FUNC FALTI1,, 5.19E-10; ,,N !
FUNC FALTI2,, 5.51E-6; ,,N !
FUNC VVAL12 298.15 -0.12027*QALTI1#*T**(-1); 6000 N !
FUNC VVAL14 298.15 -0.12027*QALTI2#*T**(-1); 6000 N !
FUNC DTALTI 298.15 FALTI1#*EXP(VVAL12#)+FALTI2#*EXP(VVAL14#); 6000 N !

$ functions for Fe in Ti
FUNC QFETI1,, 132000; ,,N !
FUNC QFETI2,, 230300; ,,N !
FUNC FFETI1,, 7.8E-7; ,,N !
FUNC FFETI2,, 2.7E-4; ,,N !
FUNC FE12 298.15 -0.12027*QFETI1#*T**(-1); 6000 N !
FUNC FE14 298.15 -0.12027*QFETI2#*T**(-1); 6000 N !
FUNC DTFETI 298.15 FFETI1#*EXP(FE12#)+FFETI2#*EXP(FE14#); 6000 N !


 TYPE_DEFINITION % SEQ *!
 DEFINE_SYSTEM_DEFAULT SPECIE 2 !
 DEFAULT_COMMAND DEF_SYS_ELEMENT VA !

 PHASE BCC_A2  %  1 1  !
 CONSTITUENT BCC_A2  :AL,CO,FE%,NI,TI% :  !
 

ZEROVOLUME_ELEMENT VA !
PARAM VS(B2_BCC)  0 1.0E-5; 6000 N!
PARAM VS(BCC_A2)  0 1.0E-5; 6000 N!

DIFFUSION  MAGNETIC  BCC_A2 ALPHA=0.3 !

$                      $$$$ ENDPOINTS    $$$$

$     AL
PARAM MQ(BCC_A2&AL,AL;0),, -215000;,,N!
PARAM MQ(BCC_A2&AL,FE;0),, -215000;,,N!
PARAM MF(BCC_A2&AL,AL;0),, -80.2*T;,,N!
PARAM MF(BCC_A2&AL,FE;0),, -80.2*T;,,N!
PARAM MQ(BCC_A2&AL,TI;0) 298.14  8.3145*T*LN(DTALTI#);  ,,,,N !


$     FE
PARAM MQ(BCC_A2&FE,AL;0),, -218000;,,N!
PARAM MF(BCC_A2&FE,AL;0),, -83.036*T;,,N!
PARAM MQ(BCC_A2&FE,FE;0),, -218000;,,N!
PARAM MF(BCC_A2&FE,FE;0),, -83.036*T;,,N!
PARAM MQ(BCC_A2&FE,TI;0)  298.15  8.3145*T*LN(DTFETI#);  ,,,,N !


$     TI
PARAM MQ(BCC_A2&TI,TI;0)  298.15  8.3145*T*LN(DTTITI#);  ,,,,N !
PARAM MQ(BCC_A2&TI,AL;0)  298.15  -199404.05-90.78*T;  ,,,,N !
PARAM MQ(BCC_A2&TI,FE;0)  298.15   -183366.04-93.54*T;  ,,,,N !



$                      INTERACTIONS IN DISORDERED STATE
$                      BINARY SYSTEMS

$ CUI OCT. 2007
$    Al-Fe
PARAM MQ(BCC_A2&AL,AL,FE;0),, -103042.84;,,N!
PARAM MQ(BCC_A2&AL,AL,FE;1),, -138569.51;,,N!
PARAM MQ(BCC_A2&FE,AL,FE;0),, 155103.69;,,N!
PARAM MQ(BCC_A2&FE,AL,FE;1),, 52711;,,N!



$                       Ti  SYSTEM
$     TI-AL
PARAM MQ(BCC_A2&TI,AL,TI;0)  298.15  -103961.05+116.6*T;  ,,,,N !
PARAM MQ(BCC_A2&TI,AL,TI;1)  298.15  280172.98-157.8*T;  ,,,,N !
PARAM MQ(BCC_A2&AL,AL,TI;0)  298.15  -429380.7+44.5*T;  ,,,,N !
PARAM MQ(BCC_A2&AL,AL,TI;1)  298.15  -344886-124.5*T;  ,,,,N !

$     Ti-Fe
PARAM MQ(BCC_A2&FE,TI,FE;0)  298.15  -393647.8+243.2*T;  ,,,,N !
PARAM MQ(BCC_A2&FE,TI,FE;1)  298.15  325715.5-243.5*T;  ,,,,N !
PARAM MQ(BCC_A2&TI,TI,FE;0)  298.15  -83923.7;  ,,,,N !
PARAM MQ(BCC_A2&TI,TI,FE;1)  298.15  0;  ,,,,N !


$     Ti-Al-Fe
PARAM MQ(BCC_A2&AL,TI,FE;0)  298.15  200000;  ,,,,N !
PARAM MQ(BCC_A2&FE,TI,AL;0)  298.15  -70000;  ,,,,N !

File: tdb_corpus/corpus/Co-Ni/NI-CO-RE diffusion couple.tdb

$
TEMP-LIM 298.15 6000.00 !
$
$ ELEMENT STABLE ELEMENT REF.              MASS     H298-H0       S298
 ELEMENT VA   VACUUM                    0.0000E+00  0.0000E+00  0.0000E+00!
 ELEMENT CO   HCP_A3                    5.8933E+01  0.0000E+00  0.0000E+00!
 ELEMENT NI   FCC_A1                    5.8690E+01  4.7870E+03  2.9796E+01!
 ELEMENT RE   HCP_A3                    1.8621E+02  5.3555E+03  3.6526E+01!
$
$PHASE NAME TYPE NR OF SUBL. SITES IN EACH SUBL
$
PHASE FCC_A1  % 2 1.0  1.0  !
CONSTITUENT FCC_A1  : NI CO RE: VA: !
$
$
DEFAULT-COMMAND DEF-SYS-ELEMENT VA !
TYPE-DEFINITION % SEQ * !
$
$============== V O L U M E D A T A==============================
$ DUMMY DATA
PARAM VS(FCC_A1) 0 1.0E-5; 6000 N!
$
$============== D I F F U S I O N D A T A ========================
$
ZEROVOLUME_SPECIES VA !
$
$ ======================== P A R A M E T E R S ====================
$
$$$$$$$$$$$$$$$$$$$$$$$$$$$$$$$$$$$$$$$$$$$$$$$$$$$$$$$$$$$$$$$$$$$$$$$$$$$
$ FCC
$$$$$$$$$$$$$$$$$$$$$$$$$$$$$$$$$$$$$$$$$$$$$$$$$$$$$$$$$$$$$$$$$$$$$$$$$$$
$CO

PARAM MQ(FCC_A1&CO,CO:VA) 298.15 -286175-76*T; 6000 N!

PARAM MQ(FCC_A1&CO,NI:VA) 298.15 -284169-67.6*T; 6000 N!

PARAM MQ(FCC_A1&CO,RE:VA) 298.15 -382950-109.4*T; 6000 N!

PARAM MQ(FCC_A1&CO,CO,NI:VA;0) 298.15 10787-11.5*T; 6000 N!

PARAM MQ(FCC_A1&CO,NI,RE:VA;0) 298.15 -205559.25; 6000 N!
$interactions
$
$$ NI
PARAM MQ(FCC_A1&NI,NI:VA) 298.15 -287000-69.8*T; 6000 N!

PARAM MQ(FCC_A1&NI,CO:VA) 298.15 -270348-87.3*T; 6000 N!

PARAM MQ(FCC_A1&NI,RE:VA) 298.15 -294401-105*T; 6000 N!

PARAM MQ(FCC_A1&NI,NI,CO:VA;0) 298.15 7866+7.65*T; 6000 N!

PARAM MQ(FCC_A1&NI,NI,RE:VA;0) 298.15 -157409; 6000 N!
$interactions
$
$$ RE
PARAM MQ(FCC_A1&RE,RE:VA) 298.15 -382950-109.4*T; 6000 N!

PARAM MQ(FCC_A1&RE,NI:VA) 298.15 -278817-105*T; 6000 N!

PARAM MQ(FCC_A1&RE,CO:VA) 298.15 -278817-105*T; 6000 N!

PARAM MQ(FCC_A1&RE,RE,NI:VA) 298.15 239128; 6000 N!

PARAM MQ(FCC_A1&RE,NI,CO:VA;0) 298.15 -293135.77; 6000 N!

File: tdb_corpus/corpus/Co-Ni/NI-CO-RU diffusion couple.tdb

$Appendix C, Assessed Ag-Al database
$
TEMP-LIM 298.15 6000.00 !
$
$ELEMENT STABLE ELEMENT REF.              MASS     H298-H0       S298
 ELEMENT VA   VACUUM                    0.0000E+00  0.0000E+00  0.0000E+00!
 ELEMENT CO   HCP_A3                    5.8933E+01  0.0000E+00  0.0000E+00!
 ELEMENT NI   FCC_A1                    5.8690E+01  4.7870E+03  2.9796E+01!
 ELEMENT RU   HCP_A3                    1.0107E+02  4.6024E+03  2.8535E+01!
$
$PHASE NAME TYPE NR OF SUBL. SITES IN EACH SUBL
$
PHASE FCC_A1  % 2 1.0  1.0  !
CONSTITUENT FCC_A1  : NI CO RU: VA: !
$
$
DEFAULT-COMMAND DEF-SYS-ELEMENT VA !
TYPE-DEFINITION % SEQ * !
$
$============== V O L U M E D A T A==============================
$ DUMMY DATA
PARAM VS(FCC_A1) 0 1.0E-5; 6000 N!
$
$============== D I F F U S I O N D A T A ========================
$
ZEROVOLUME_SPECIES VA !
$
$ ======================== P A R A M E T E R S ====================
$
$$$$$$$$$$$$$$$$$$$$$$$$$$$$$$$$$$$$$$$$$$$$$$$$$$$$$$$$$$$$$$$$$$$$$$$$$$$
$ FCC
$$$$$$$$$$$$$$$$$$$$$$$$$$$$$$$$$$$$$$$$$$$$$$$$$$$$$$$$$$$$$$$$$$$$$$$$$$$
$CO

PARAM MQ(FCC_A1&CO,CO:VA) 298.15 -286175-76*T; 6000 N!

PARAM MQ(FCC_A1&CO,NI:VA) 298.15 -284169-67.6*T; 6000 N!

PARAM MQ(FCC_A1&CO,RU:VA) 298.15 -382950-109.4*T; 6000 N!

PARAM MQ(FCC_A1&CO,CO,NI:VA;0) 298.15 10787-11.5*T; 6000 N!

PARAM MQ(FCC_A1&CO,NI,RU:VA;0) 298.15 -204899.09; 6000 N!
$interactions
$
$$ NI
PARAM MQ(FCC_A1&NI,NI:VA) 298.15 -287000-69.8*T; 6000 N!

PARAM MQ(FCC_A1&NI,CO:VA) 298.15 -270348-87.3*T; 6000 N!

PARAM MQ(FCC_A1&NI,RU:VA) 298.15 -294401-105*T; 6000 N!

PARAM MQ(FCC_A1&NI,NI,CO:VA;0) 298.15 7866+7.65*T; 6000 N!

PARAM MQ(FCC_A1&NI,NI,RU:VA;0) 298.15 309918.61; 6000 N!
$interactions
$
$$ RU
PARAM MQ(FCC_A1&RU,RU:VA) 298.15 -386130-73.9*T; 6000 N!

PARAM MQ(FCC_A1&RU,NI:VA) 298.15 -304489.39-68.97*T; 6000 N!

PARAM MQ(FCC_A1&RU,CO:VA) 298.15 -304489.39-68.97*T; 6000 N!

PARAM MQ(FCC_A1&RU,RU,NI:VA) 298.15 11419.67; 6000 N!

PARAM MQ(FCC_A1&RU,NI,CO:VA;0) 298.15 -148869.47; 6000 N!
